Repository: aspuru-guzik-group/da_for_polymers

Augmenting Polymer Datasets via Iterative Rearrangement

DOI: [![DOI](https://zenodo.org/badge/570637902.svg)](https://zenodo.org/badge/latestdoi/570637902)

# Data Augmentation of Polymer Molecules

## Data augmentation via iterative rearrangements
1. Open `CO2_Soleimani` or `PV_Wang` or `Swelling_Xu`, go to `manual_frag/manual_frag.py`
2. Each file will have this line `#ATTENTION: Fragmenting and Order for Data Augmentation`. The code directly below this comment will iterate through your inventory of polymers and proceed to ask for the bonds to fragment, and order of fragments. Please read the instructions in the command line. NOTE: the image of the current polymer you are fragmenting will be shown in `manual.png`, `manual_frag.png`, and `manual_rearranged.png`. Have these open when fragmenting! It will show you the indices of the atoms/bonds.
3. Only after fragmentation and augmentation can you preprocess the augmented data.

## Recombining augmented fragments
4. For recombination, you'll have to pay special attention to `manual_rearranged.png`. The workflow should automatically recombine fragments if the molecule was A) fragmented correctly along the linear backbone, and B) ordered correctly such that the chemical connectivity is preserved. Please refer to `Figure 2` in the paper or `TOC2.png` in the repository for reference.

## Augment your own molecules?
You will need to change how the data is loaded into the `manual_frag/manual_frag.py`
You will need to change:

    manual = manual_frag(PV_INVENTORY)
    # ATTENTION: Fragmenting and Order for Data Augmentation
    # iterate through donor and acceptor files
    manual_df = pd.read_csv(PV_INVENTORY)

Instead of it reading `PV_INVENTORY`, you can input your own `.csv` of molecules. Make sure you acquaint yourself with the inventory file in `da_for_polymers/data/preprocess/*_inventory.csv`. The column names will be important to keep track of for your file.

File: da_for_polymers/data/input_representation/CO2_Soleimani/ohe/StratifiedKFold/input_train_2.csv (part 1 of 3)
Polymer,T_K,P_Mpa,exp_CO2_sol_g_g,pred_CO2_sol_g_g,train/test,Polymer_SMILES,Polymer_SELFIES,Polymer_ohe
PBS,323.15,2.209,0.02063,0.02061,train,[*]OCCCCOC(=O)CCC(*)=O,[C][O][C][C][C][C][O][C][=Branch1][C][=O][C][C][C][Branch1][C][C][=O],"[0.0, 0.0, 0.0, 0.0, 1.0, 0.0, 0.0, 0.0, 0.0, 0.0, 0.0, 0.0, 0.0]"
PBS,323.15,4.245,0.03879,0.03877,train,[*]OCCCCOC(=O)CCC(*)=O,[C][O][C][C][C][C][O][C][=Branch1][C][=O][C][C][C][Branch1][C][C][=O],"[0.0, 0.0, 0.0, 0.0, 1.0, 0.0, 0.0, 0.0, 0.0, 0.0, 0.0, 0.0, 0.0]"
PBS,323.15,6.272,0.05681,0.05677,train,[*]OCCCCOC(=O)CCC(*)=O,[C][O][C][C][C][C][O][C][=Branch1][C][=O][C][C][C][Branch1][C][C][=O],"[0.0, 0.0, 0.0, 0.0, 1.0, 0.0, 0.0, 0.0, 0.0, 0.0, 0.0, 0.0, 0.0]"
PBS,323.15,10.129,0.1076,0.10754,train,[*]OCCCCOC(=O)CCC(*)=O,[C][O][C][C][C][C][O][C][=Branch1][C][=O][C][C][C][Branch1][C][C][=O],"[0.0, 0.0, 0.0, 0.0, 1.0, 0.0, 0.0, 0.0, 0.0, 0.0, 0.0, 0.0, 0.0]"
PBS,353.15,1.148,0.00876,0.00872,train,[*]OCCCCOC(=O)CCC(*)=O,[C][O][C][C][C][C][O][C][=Branch1][C][=O][C][C][C][Branch1][C][C][=O],"[0.0, 0.0, 0.0, 0.0, 1.0, 0.0, 0.0, 0.0, 0.0, 0.0, 0.0, 0.0, 0.0]"
PBS,353.15,2.103,0.01523,0.01524,train,[*]OCCCCOC(=O)CCC(*)=O,[C][O][C][C][C][C][O][C][=Branch1][C][=O][C][C][C][Branch1][C][C][=O],"[0.0, 0.0, 0.0, 0.0, 1.0, 0.0, 0.0, 0.0, 0.0, 0.0, 0.0, 0.0, 0.0]"
PBS,353.15,3.158,0.02243,0.02237,train,[*]OCCCCOC(=O)CCC(*)=O,[C][O][C][C][C][C][O][C][=Branch1][C][=O][C][C][C][Branch1][C][C][=O],"[0.0, 0.0, 0.0, 0.0, 1.0, 0.0, 0.0, 0.0, 0.0, 0.0, 0.0, 0.0, 0.0]"
PBS,353.15,4.218,0.02961,0.02964,train,[*]OCCCCOC(=O)CCC(*)=O,[C][O][C][C][C][C][O][C][=Branch1][C][=O][C][C][C][Branch1][C][C][=O],"[0.0, 0.0, 0.0, 0.0, 1.0, 0.0, 0.0, 0.0, 0.0, 0.0, 0.0, 0.0, 0.0]"
PBS,353.15,6.169,0.04332,0.04339,train,[*]OCCCCOC(=O)CCC(*)=O,[C][O][C][C][C][C][O][C][=Branch1][C][=O][C][C][C][Branch1][C][C][=O],"[0.0, 0.0, 0.0, 0.0, 1.0, 0.0, 0.0, 0.0, 0.0, 0.0, 0.0, 0.0, 0.0]"
PBS,393.15,4.141,0.03776,0.03776,train,[*]OCCCCOC(=O)CCC(*)=O,[C][O][C][C][C][C][O][C][=Branch1][C][=O][C][C][C][Branch1][C][C][=O],"[0.0, 0.0, 0.0, 0.0, 1.0, 0.0, 0.0, 0.0, 0.0, 0.0, 0.0, 0.0, 0.0]"
PBS,393.15,8.076,0.07357,0.07352,train,[*]OCCCCOC(=O)CCC(*)=O,[C][O][C][C][C][C][O][C][=Branch1][C][=O][C][C][C][Branch1][C][C][=O],"[0.0, 0.0, 0.0, 0.0, 1.0, 0.0, 0.0, 0.0, 0.0, 0.0, 0.0, 0.0, 0.0]"
PBS,393.15,8.928,0.0813,0.08138,train,[*]OCCCCOC(=O)CCC(*)=O,[C][O][C][C][C][C][O][C][=Branch1][C][=O][C][C][C][Branch1][C][C][=O],"[0.0, 0.0, 0.0, 0.0, 1.0, 0.0, 0.0, 0.0, 0.0, 0.0, 0.0, 0.0, 0.0]"
PBS,393.15,16.544,0.1481,0.14815,train,[*]OCCCCOC(=O)CCC(*)=O,[C][O][C][C][C][C][O][C][=Branch1][C][=O][C][C][C][Branch1][C][C][=O],"[0.0, 0.0, 0.0, 0.0, 1.0, 0.0, 0.0, 0.0, 0.0, 0.0, 0.0, 0.0, 0.0]"
PBS,393.15,19.987,0.1761,0.17605,train,[*]OCCCCOC(=O)CCC(*)=O,[C][O][C][C][C][C][O][C][=Branch1][C][=O][C][C][C][Branch1][C][C][=O],"[0.0, 0.0, 0.0, 0.0, 1.0, 0.0, 0.0, 0.0, 0.0, 0.0, 0.0, 0.0, 0.0]"
PBS,423.15,2.221,0.01501,0.01509,train,[*]OCCCCOC(=O)CCC(*)=O,[C][O][C][C][C][C][O][C][=Branch1][C][=O][C][C][C][Branch1][C][C][=O],"[0.0, 0.0, 0.0, 0.0, 1.0, 0.0, 0.0, 0.0, 0.0, 0.0, 0.0, 0.0, 0.0]"
PBS,423.15,2.935,0.01993,0.01994,train,[*]OCCCCOC(=O)CCC(*)=O,[C][O][C][C][C][C][O][C][=Branch1][C][=O][C][C][C][Branch1][C][C][=O],"[0.0, 0.0, 0.0, 0.0, 1.0, 0.0, 0.0, 0.0, 0.0, 0.0, 0.0, 0.0, 0.0]"
PBS,423.15,4.705,0.03216,0.03214,train,[*]OCCCCOC(=O)CCC(*)=O,[C][O][C][C][C][C][O][C][=Branch1][C][=O][C][C][C][Branch1][C][C][=O],"[0.0, 0.0, 0.0, 0.0, 1.0, 0.0, 0.0, 0.0, 0.0, 0.0, 0.0, 0.0, 0.0]"
PBS,423.15,6.035,0.04145,0.04139,train,[*]OCCCCOC(=O)CCC(*)=O,[C][O][C][C][C][C][O][C][=Branch1][C][=O][C][C][C][Branch1][C][C][=O],"[0.0, 0.0, 0.0, 0.0, 1.0, 0.0, 0.0, 0.0, 0.0, 0.0, 0.0, 0.0, 0.0]"
PBS,423.15,6.572,0.04529,0.04532,train,[*]OCCCCOC(=O)CCC(*)=O,[C][O][C][C][C][C][O][C][=Branch1][C][=O][C][C][C][Branch1][C][C][=O],"[0.0, 0.0, 0.0, 0.0, 1.0, 0.0, 0.0, 0.0, 0.0, 0.0, 0.0, 0.0, 0.0]"
PBS,423.15,8.242,0.0571,0.05713,train,[*]OCCCCOC(=O)CCC(*)=O,[C][O][C][C][C][C][O][C][=Branch1][C][=O][C][C][C][Branch1][C][C][=O],"[0.0, 0.0, 0.0, 0.0, 1.0, 0.0, 0.0, 0.0, 0.0, 0.0, 0.0, 0.0, 0.0]"
PBS,423.15,8.696,0.06041,0.06036,train,[*]OCCCCOC(=O)CCC(*)=O,[C][O][C][C][C][C][O][C][=Branch1][C][=O][C][C][C][Branch1][C][C][=O],"[0.0, 0.0, 0.0, 0.0, 1.0, 0.0, 0.0, 0.0, 0.0, 0.0, 0.0, 0.0, 0.0]"
PBS,423.15,12.036,0.08309,0.0832,train,[*]OCCCCOC(=O)CCC(*)=O,[C][O][C][C][C][C][O][C][=Branch1][C][=O][C][C][C][Branch1][C][C][=O],"[0.0, 0.0, 0.0, 0.0, 1.0, 0.0, 0.0, 0.0, 0.0, 0.0, 0.0, 0.0, 0.0]"
PBS,423.15,16.038,0.1107,0.11067,train,[*]OCCCCOC(=O)CCC(*)=O,[C][O][C][C][C][C][O][C][=Branch1][C][=O][C][C][C][Branch1][C][C][=O],"[0.0, 0.0, 0.0, 0.0, 1.0, 0.0, 0.0, 0.0, 0.0, 0.0, 0.0, 0.0, 0.0]"
PBS,423.15,16.541,0.1139,0.11388,train,[*]OCCCCOC(=O)CCC(*)=O,[C][O][C][C][C][C][O][C][=Branch1][C][=O][C][C][C][Branch1][C][C][=O],"[0.0, 0.0, 0.0, 0.0, 1.0, 0.0, 0.0, 0.0, 0.0, 0.0, 0.0, 0.0, 0.0]"
PBS,423.15,20.095,0.1355,0.13556,train,[*]OCCCCOC(=O)CCC(*)=O,[C][O][C][C][C][C][O][C][=Branch1][C][=O][C][C][C][Branch1][C][C][=O],"[0.0, 0.0, 0.0, 0.0, 1.0, 0.0, 0.0, 0.0, 0.0, 0.0, 0.0, 0.0, 0.0]"
PBS,453.15,2.133,0.01192,0.01188,train,[*]OCCCCOC(=O)CCC(*)=O,[C][O][C][C][C][C][O][C][=Branch1][C][=O][C][C][C][Branch1][C][C][=O],"[0.0, 0.0, 0.0, 0.0, 1.0, 0.0, 0.0, 0.0, 0.0, 0.0, 0.0, 0.0, 0.0]"
PBS,453.15,2.798,0.01566,0.0157,train,[*]OCCCCOC(=O)CCC(*)=O,[C][O][C][C][C][C][O][C][=Branch1][C][=O][C][C][C][Branch1][C][C][=O],"[0.0, 0.0, 0.0, 0.0, 1.0, 0.0, 0.0, 0.0, 0.0, 0.0, 0.0, 0.0, 0.0]"
PBS,453.15,6.626,0.03736,0.0373,train,[*]OCCCCOC(=O)CCC(*)=O,[C][O][C][C][C][C][O][C][=Branch1][C][=O][C][C][C][Branch1][C][C][=O],"[0.0, 0.0, 0.0, 0.0, 1.0, 0.0, 0.0, 0.0, 0.0, 0.0, 0.0, 0.0, 0.0]"
PBS,453.15,8.037,0.04534,0.0454,train,[*]OCCCCOC(=O)CCC(*)=O,[C][O][C][C][C][C][O][C][=Branch1][C][=O][C][C][C][Branch1][C][C][=O],"[0.0, 0.0, 0.0, 0.0, 1.0, 0.0, 0.0, 0.0, 0.0, 0.0, 0.0, 0.0, 0.0]"
PBS,453.15,8.57,0.0484,0.04844,train,[*]OCCCCOC(=O)CCC(*)=O,[C][O][C][C][C][C][O][C][=Branch1][C][=O][C][C][C][Branch1][C][C][=O],"[0.0, 0.0, 0.0, 0.0, 1.0, 0.0, 0.0, 0.0, 0.0, 0.0, 0.0, 0.0, 0.0]"
PBS,453.15,12.007,0.0683,0.06821,train,[*]OCCCCOC(=O)CCC(*)=O,[C][O][C][C][C][C][O][C][=Branch1][C][=O][C][C][C][Branch1][C][C][=O],"[0.0, 0.0, 0.0, 0.0, 1.0, 0.0, 0.0, 0.0, 0.0, 0.0, 0.0, 0.0, 0.0]"
PBS,453.15,16.071,0.09082,0.0909,train,[*]OCCCCOC(=O)CCC(*)=O,[C][O][C][C][C][C][O][C][=Branch1][C][=O][C][C][C][Branch1][C][C][=O],"[0.0, 0.0, 0.0, 0.0, 1.0, 0.0, 0.0, 0.0, 0.0, 0.0, 0.0, 0.0, 0.0]"
PBS,453.15,16.574,0.09367,0.09363,train,[*]OCCCCOC(=O)CCC(*)=O,[C][O][C][C][C][C][O][C][=Branch1][C][=O][C][C][C][Branch1][C][C][=O],"[0.0, 0.0, 0.0, 0.0, 1.0, 0.0, 0.0, 0.0, 0.0, 0.0, 0.0, 0.0, 0.0]"
PBSA,323.15,1.098,0.01259,0.01259,train,[*]OCCCCOC(=O)CCCCC(=O)OCCCCOC(=O)CCC(*)=O,[C][O][C][C][C][C][O][C][=Branch1][C][=O][C][C][C][C][C][=Branch1][C][=O][O][C][C][C][C][O][C][=Branch1][C][=O][C][C][C][Branch1][C][C][=O],"[0.0, 0.0, 0.0, 0.0, 0.0, 1.0, 0.0, 0.0, 0.0, 0.0, 0.0, 0.0, 0.0]"
PBSA,323.15,2.097,0.02418,0.02416,train,[*]OCCCCOC(=O)CCCCC(=O)OCCCCOC(=O)CCC(*)=O,[C][O][C][C][C][C][O][C][=Branch1][C][=O][C][C][C][C][C][=Branch1][C][=O][O][C][C][C][C][O][C][=Branch1][C][=O][C][C][C][Branch1][C][C][=O],"[0.0, 0.0, 0.0, 0.0, 0.0, 1.0, 0.0, 0.0, 0.0, 0.0, 0.0, 0.0, 0.0]"
PBSA,323.15,4.053,0.04749,0.04749,train,[*]OCCCCOC(=O)CCCCC(=O)OCCCCOC(=O)CCC(*)=O,[C][O][C][C][C][C][O][C][=Branch1][C][=O][C][C][C][C][C][=Branch1][C][=O][O][C][C][C][C][O][C][=Branch1][C][=O][C][C][C][Branch1][C][C][=O],"[0.0, 0.0, 0.0, 0.0, 0.0, 1.0, 0.0, 0.0, 0.0, 0.0, 0.0, 0.0, 0.0]"
PBSA,393.15,2.082,0.01839,0.01839,train,[*]OCCCCOC(=O)CCCCC(=O)OCCCCOC(=O)CCC(*)=O,[C][O][C][C][C][C][O][C][=Branch1][C][=O][C][C][C][C][C][=Branch1][C][=O][O][C][C][C][C][O][C][=Branch1][C][=O][C][C][C][Branch1][C][C][=O],"[0.0, 0.0, 0.0, 0.0, 0.0, 1.0, 0.0, 0.0, 0.0, 0.0, 0.0, 0.0, 0.0]"
PBSA,393.15,2.581,0.02285,0.02286,train,[*]OCCCCOC(=O)CCCCC(=O)OCCCCOC(=O)CCC(*)=O,[C][O][C][C][C][C][O][C][=Branch1][C][=O][C][C][C][C][C][=Branch1][C][=O][O][C][C][C][C][O][C][=Branch1][C][=O][C][C][C][Branch1][C][C][=O],"[0.0, 0.0, 0.0, 0.0, 0.0, 1.0, 0.0, 0.0, 0.0, 0.0, 0.0, 0.0, 0.0]"
PBSA,393.15,4.028,0.03591,0.0359,train,[*]OCCCCOC(=O)CCCCC(=O)OCCCCOC(=O)CCC(*)=O,[C][O][C][C][C][C][O][C][=Branch1][C][=O][C][C][C][C][C][=Branch1][C][=O][O][C][C][C][C][O][C][=Branch1][C][=O][C][C][C][Branch1][C][C][=O],"[0.0, 0.0, 0.0, 0.0, 0.0, 1.0, 0.0, 0.0, 0.0, 0.0, 0.0, 0.0, 0.0]"
PBSA,393.15,4.61,0.04122,0.04122,train,[*]OCCCCOC(=O)CCCCC(=O)OCCCCOC(=O)CCC(*)=O,[C][O][C][C][C][C][O][C][=Branch1][C][=O][C][C][C][C][C][=Branch1][C][=O][O][C][C][C][C][O][C][=Branch1][C][=O][C][C][C][Branch1][C][C][=O],"[0.0, 0.0, 0.0, 0.0, 0.0, 1.0, 0.0, 0.0, 0.0, 0.0, 0.0, 0.0, 0.0]"
PBSA,393.15,6.2,0.05578,0.05579,train,[*]OCCCCOC(=O)CCCCC(=O)OCCCCOC(=O)CCC(*)=O,[C][O][C][C][C][C][O][C][=Branch1][C][=O][C][C][C][C][C][=Branch1][C][=O][O][C][C][C][C][O][C][=Branch1][C][=O][C][C][C][Branch1][C][C][=O],"[0.0, 0.0, 0.0, 0.0, 0.0, 1.0, 0.0, 0.0, 0.0, 0.0, 0.0, 0.0, 0.0]"
PBSA,393.15,6.681,0.0602,0.06019,train,[*]OCCCCOC(=O)CCCCC(=O)OCCCCOC(=O)CCC(*)=O,[C][O][C][C][C][C][O][C][=Branch1][C][=O][C][C][C][C][C][=Branch1][C][=O][O][C][C][C][C][O][C][=Branch1][C][=O][C][C][C][Branch1][C][C][=O],"[0.0, 0.0, 0.0, 0.0, 0.0, 1.0, 0.0, 0.0, 0.0, 0.0, 0.0, 0.0, 0.0]"
PBSA,393.15,12.46,0.1127,0.11271,train,[*]OCCCCOC(=O)CCCCC(=O)OCCCCOC(=O)CCC(*)=O,[C][O][C][C][C][C][O][C][=Branch1][C][=O][C][C][C][C][C][=Branch1][C][=O][O][C][C][C][C][O][C][=Branch1][C][=O][C][C][C][Branch1][C][C][=O],"[0.0, 0.0, 0.0, 0.0, 0.0, 1.0, 0.0, 0.0, 0.0, 0.0, 0.0, 0.0, 0.0]"
PBSA,393.15,16.024,0.1423,0.14233,train,[*]OCCCCOC(=O)CCCCC(=O)OCCCCOC(=O)CCC(*)=O,[C][O][C][C][C][C][O][C][=Branch1][C][=O][C][C][C][C][C][=Branch1][C][=O][O][C][C][C][C][O][C][=Branch1][C][=O][C][C][C][Branch1][C][C][=O],"[0.0, 0.0, 0.0, 0.0, 0.0, 1.0, 0.0, 0.0, 0.0, 0.0, 0.0, 0.0, 0.0]"
PBSA,393.15,16.548,0.1467,0.14668,train,[*]OCCCCOC(=O)CCCCC(=O)OCCCCOC(=O)CCC(*)=O,[C][O][C][C][C][C][O][C][=Branch1][C][=O][C][C][C][C][C][=Branch1][C][=O][O][C][C][C][C][O][C][=Branch1][C][=O][C][C][C][Branch1][C][C][=O],"[0.0, 0.0, 0.0, 0.0, 0.0, 1.0, 0.0, 0.0, 0.0, 0.0, 0.0, 0.0, 0.0]"
PBSA,393.15,20.036,0.1741,0.17409,train,[*]OCCCCOC(=O)CCCCC(=O)OCCCCOC(=O)CCC(*)=O,[C][O][C][C][C][C][O][C][=Branch1][C][=O][C][C][C][C][C][=Branch1][C][=O][O][C][C][C][C][O][C][=Branch1][C][=O][C][C][C][Branch1][C][C][=O],"[0.0, 0.0, 0.0, 0.0, 0.0, 1.0, 0.0, 0.0, 0.0, 0.0, 0.0, 0.0, 0.0]"
PBSA,423.15,2.102,0.01451,0.01452,train,[*]OCCCCOC(=O)CCCCC(=O)OCCCCOC(=O)CCC(*)=O,[C][O][C][C][C][C][O][C][=Branch1][C][=O][C][C][C][C][C][=Branch1][C][=O][O][C][C][C][C][O][C][=Branch1][C][=O][C][C][C][Branch1][C][C][=O],"[0.0, 0.0, 0.0, 0.0, 0.0, 1.0, 0.0, 0.0, 0.0, 0.0, 0.0, 0.0, 0.0]"
PBSA,423.15,2.676,0.01851,0.0185,train,[*]OCCCCOC(=O)CCCCC(=O)OCCCCOC(=O)CCC(*)=O,[C][O][C][C][C][C][O][C][=Branch1][C][=O][C][C][C][C][C][=Branch1][C][=O][O][C][C][C][C][O][C][=Branch1][C][=O][C][C][C][Branch1][C][C][=O],"[0.0, 0.0, 0.0, 0.0, 0.0, 1.0, 0.0, 0.0, 0.0, 0.0, 0.0, 0.0, 0.0]"
PBSA,423.15,4.118,0.02863,0.02863,train,[*]OCCCCOC(=O)CCCCC(=O)OCCCCOC(=O)CCC(*)=O,[C][O][C][C][C][C][O][C][=Branch1][C][=O][C][C][C][C][C][=Branch1][C][=O][O][C][C][C][C][O][C][=Branch1][C][=O][C][C][C][Branch1][C][C][=O],"[0.0, 0.0, 0.0, 0.0, 0.0, 1.0, 0.0, 0.0, 0.0, 0.0, 0.0, 0.0, 0.0]"
PBSA,423.15,6.098,0.04264,0.04262,train,[*]OCCCCOC(=O)CCCCC(=O)OCCCCOC(=O)CCC(*)=O,[C][O][C][C][C][C][O][C][=Branch1][C][=O][C][C][C][C][C][=Branch1][C][=O][O][C][C][C][C][O][C][=Branch1][C][=O][C][C][C][Branch1][C][C][=O],"[0.0, 0.0, 0.0, 0.0, 0.0, 1.0, 0.0, 0.0, 0.0, 0.0, 0.0, 0.0, 0.0]"
PBSA,423.15,6.7,0.04692,0.04693,train,[*]OCCCCOC(=O)CCCCC(=O)OCCCCOC(=O)CCC(*)=O,[C][O][C][C][C][C][O][C][=Branch1][C][=O][C][C][C][C][C][=Branch1][C][=O][O][C][C][C][C][O][C][=Branch1][C][=O][C][C][C][Branch1][C][C][=O],"[0.0, 0.0, 0.0, 0.0, 0.0, 1.0, 0.0, 0.0, 0.0, 0.0, 0.0, 0.0, 0.0]"
PBSA,423.15,8.177,0.05749,0.0575,train,[*]OCCCCOC(=O)CCCCC(=O)OCCCCOC(=O)CCC(*)=O,[C][O][C][C][C][C][O][C][=Branch1][C][=O][C][C][C][C][C][=Branch1][C][=O][O][C][C][C][C][O][C][=Branch1][C][=O][C][C][C][Branch1][C][C][=O],"[0.0, 0.0, 0.0, 0.0, 0.0, 1.0, 0.0, 0.0, 0.0, 0.0, 0.0, 0.0, 0.0]"
PBSA,423.15,8.699,0.06117,0.06118,train,[*]OCCCCOC(=O)CCCCC(=O)OCCCCOC(=O)CCC(*)=O,[C][O][C][C][C][C][O][C][=Branch1][C][=O][C][C][C][C][C][=Branch1][C][=O][O][C][C][C][C][O][C][=Branch1][C][=O][C][C][C][Branch1][C][C][=O],"[0.0, 0.0, 0.0, 0.0, 0.0, 1.0, 0.0, 0.0, 0.0, 0.0, 0.0, 0.0, 0.0]"
PBSA,423.15,12.314,0.08649,0.08649,train,[*]OCCCCOC(=O)CCCCC(=O)OCCCCOC(=O)CCC(*)=O,[C][O][C][C][C][C][O][C][=Branch1][C][=O][C][C][C][C][C][=Branch1][C][=O][O][C][C][C][C][O][C][=Branch1][C][=O][C][C][C][Branch1][C][C][=O],"[0.0, 0.0, 0.0, 0.0, 0.0, 1.0, 0.0, 0.0, 0.0, 0.0, 0.0, 0.0, 0.0]"
PBSA,423.15,16.572,0.115,0.11502,train,[*]OCCCCOC(=O)CCCCC(=O)OCCCCOC(=O)CCC(*)=O,[C][O][C][C][C][C][O][C][=Branch1][C][=O][C][C][C][C][C][=Branch1][C][=O][O][C][C][C][C][O][C][=Branch1][C][=O][C][C][C][Branch1][C][C][=O],"[0.0, 0.0, 0.0, 0.0, 0.0, 1.0, 0.0, 0.0, 0.0, 0.0, 0.0, 0.0, 0.0]"
PBSA,453.15,4.126,0.02357,0.02359,train,[*]OCCCCOC(=O)CCCCC(=O)OCCCCOC(=O)CCC(*)=O,[C][O][C][C][C][C][O][C][=Branch1][C][=O][C][C][C][C][C][=Branch1][C][=O][O][C][C][C][C][O][C][=Branch1][C][=O][C][C][C][Branch1][C][C][=O],"[0.0, 0.0, 0.0, 0.0, 0.0, 1.0, 0.0, 0.0, 0.0, 0.0, 0.0, 0.0, 0.0]"
PBSA,453.15,4.698,0.02689,0.02689,train,[*]OCCCCOC(=O)CCCCC(=O)OCCCCOC(=O)CCC(*)=O,[C][O][C][C][C][C][O][C][=Branch1][C][=O][C][C][C][C][C][=Branch1][C][=O][O][C][C][C][C][O][C][=Branch1][C][=O][C][C][C][Branch1][C][C][=O],"[0.0, 0.0, 0.0, 0.0, 0.0, 1.0, 0.0, 0.0, 0.0, 0.0, 0.0, 0.0, 0.0]"
PBSA,453.15,6.07,0.03485,0.03485,train,[*]OCCCCOC(=O)CCCCC(=O)OCCCCOC(=O)CCC(*)=O,[C][O][C][C][C][C][O][C][=Branch1][C][=O][C][C][C][C][C][=Branch1][C][=O][O][C][C][C][C][O][C][=Branch1][C][=O][C][C][C][Branch1][C][C][=O],"[0.0, 0.0, 0.0, 0.0, 0.0, 1.0, 0.0, 0.0, 0.0, 0.0, 0.0, 0.0, 0.0]"
PBSA,453.15,8.259,0.04763,0.04761,train,[*]OCCCCOC(=O)CCCCC(=O)OCCCCOC(=O)CCC(*)=O,[C][O][C][C][C][C][O][C][=Branch1][C][=O][C][C][C][C][C][=Branch1][C][=O][O][C][C][C][C][O][C][=Branch1][C][=O][C][C][C][Branch1][C][C][=O],"[0.0, 0.0, 0.0, 0.0, 0.0, 1.0, 0.0, 0.0, 0.0, 0.0, 0.0, 0.0, 0.0]"
PBSA,453.15,8.973,0.0515,0.05149,train,[*]OCCCCOC(=O)CCCCC(=O)OCCCCOC(=O)CCC(*)=O,[C][O][C][C][C][C][O][C][=Branch1][C][=O][C][C][C][C][C][=Branch1][C][=O][O][C][C][C][C][O][C][=Branch1][C][=O][C][C][C][Branch1][C][C][=O],"[0.0, 0.0, 0.0, 0.0, 0.0, 1.0, 0.0, 0.0, 0.0, 0.0, 0.0, 0.0, 0.0]"
PBSA,453.15,12.009,0.0692,0.06922,train,[*]OCCCCOC(=O)CCCCC(=O)OCCCCOC(=O)CCC(*)=O,[C][O][C][C][C][C][O][C][=Branch1][C][=O][C][C][C][C][C][=Branch1][C][=O][O][C][C][C][C][O][C][=Branch1][C][=O][C][C][C][Branch1][C][C][=O],"[0.0, 0.0, 0.0, 0.0, 0.0, 1.0, 0.0, 0.0, 0.0, 0.0, 0.0, 0.0, 0.0]"
PBSA,453.15,12.766,0.07349,0.07349,train,[*]OCCCCOC(=O)CCCCC(=O)OCCCCOC(=O)CCC(*)=O,[C][O][C][C][C][C][O][C][=Branch1][C][=O][C][C][C][C][C][=Branch1][C][=O][O][C][C][C][C][O][C][=Branch1][C][=O][C][C][C][Branch1][C][C][=O],"[0.0, 0.0, 0.0, 0.0, 0.0, 1.0, 0.0, 0.0, 0.0, 0.0, 0.0, 0.0, 0.0]"
HDPE,453.15,20.127,0.1136,0.11361,train,[*]CC[*],[C][C][C][C],"[0.0, 0.0, 0.0, 1.0, 0.0, 0.0, 0.0, 0.0, 0.0, 0.0, 0.0, 0.0, 0.0]"
HDPE,433.2,11.066,0.0747,0.07469,train,[*]CC[*],[C][C][C][C],"[0.0, 0.0, 0.0, 1.0, 0.0, 0.0, 0.0, 0.0, 0.0, 0.0, 0.0, 0.0, 0.0]"
HDPE,433.2,13.644,0.0975,0.09751,train,[*]CC[*],[C][C][C][C],"[0.0, 0.0, 0.0, 1.0, 0.0, 0.0, 0.0, 0.0, 0.0, 0.0, 0.0, 0.0, 0.0]"
HDPE,433.2,15.286,0.1142,0.11419,train,[*]CC[*],[C][C][C][C],"[0.0, 0.0, 0.0, 1.0, 0.0, 0.0, 0.0, 0.0, 0.0, 0.0, 0.0, 0.0, 0.0]"
HDPE,433.2,17.453,0.132,0.13199,train,[*]CC[*],[C][C][C][C],"[0.0, 0.0, 0.0, 1.0, 0.0, 0.0, 0.0, 0.0, 0.0, 0.0, 0.0, 0.0, 0.0]"
HDPE,453.2,11.326,0.0671,0.0671,train,[*]CC[*],[C][C][C][C],"[0.0, 0.0, 0.0, 1.0, 0.0, 0.0, 0.0, 0.0, 0.0, 0.0, 0.0, 0.0, 0.0]"
HDPE,453.2,15.762,0.1005,0.10049,train,[*]CC[*],[C][C][C][C],"[0.0, 0.0, 0.0, 1.0, 0.0, 0.0, 0.0, 0.0, 0.0, 0.0, 0.0, 0.0, 0.0]"
HDPE,453.2,16.896,0.1094,0.10941,train,[*]CC[*],[C][C][C][C],"[0.0, 0.0, 0.0, 1.0, 0.0, 0.0, 0.0, 0.0, 0.0, 0.0, 0.0, 0.0, 0.0]"
HDPE,473.2,6.608,0.0319,0.0319,train,[*]CC[*],[C][C][C][C],"[0.0, 0.0, 0.0, 1.0, 0.0, 0.0, 0.0, 0.0, 0.0, 0.0, 0.0, 0.0, 0.0]"
HDPE,473.2,10.731,0.0551,0.05511,train,[*]CC[*],[C][C][C][C],"[0.0, 0.0, 0.0, 1.0, 0.0, 0.0, 0.0, 0.0, 0.0, 0.0, 0.0, 0.0, 0.0]"
HDPE,473.2,15.034,0.0873,0.0873,train,[*]CC[*],[C][C][C][C],"[0.0, 0.0, 0.0, 1.0, 0.0, 0.0, 0.0, 0.0, 0.0, 0.0, 0.0, 0.0, 0.0]"
PBS,353.15,10.451,0.0725,0.09054,test,[*]OCCCCOC(=O)CCC(*)=O,[C][O][C][C][C][C][O][C][=Branch1][C][=O][C][C][C][Branch1][C][C][=O],"[0.0, 0.0, 0.0, 0.0, 1.0, 0.0, 0.0, 0.0, 0.0, 0.0, 0.0, 0.0, 0.0]"
PBS,393.15,2.947,0.02708,0.02719,test,[*]OCCCCOC(=O)CCC(*)=O,[C][O][C][C][C][C][O][C][=Branch1][C][=O][C][C][C][Branch1][C][C][=O],"[0.0, 0.0, 0.0, 0.0, 1.0, 0.0, 0.0, 0.0, 0.0, 0.0, 0.0, 0.0, 0.0]"
PBS,393.15,4.725,0.04308,0.03993,test,[*]OCCCCOC(=O)CCC(*)=O,[C][O][C][C][C][C][O][C][=Branch1][C][=O][C][C][C][Branch1][C][C][=O],"[0.0, 0.0, 0.0, 0.0, 1.0, 0.0, 0.0, 0.0, 0.0, 0.0, 0.0, 0.0, 0.0]"
PBS,393.15,6.06,0.05521,0.04903,test,[*]OCCCCOC(=O)CCC(*)=O,[C][O][C][C][C][C][O][C][=Branch1][C][=O][C][C][C][Branch1][C][C][=O],"[0.0, 0.0, 0.0, 0.0, 1.0, 0.0, 0.0, 0.0, 0.0, 0.0, 0.0, 0.0, 0.0]"
PBS,393.15,6.599,0.06014,0.05455,test,[*]OCCCCOC(=O)CCC(*)=O,[C][O][C][C][C][C][O][C][=Branch1][C][=O][C][C][C][Branch1][C][C][=O],"[0.0, 0.0, 0.0, 0.0, 1.0, 0.0, 0.0, 0.0, 0.0, 0.0, 0.0, 0.0, 0.0]"
PBS,393.15,16.035,0.144,0.12873,test,[*]OCCCCOC(=O)CCC(*)=O,[C][O][C][C][C][C][O][C][=Branch1][C][=O][C][C][C][Branch1][C][C][=O],"[0.0, 0.0, 0.0, 0.0, 1.0, 0.0, 0.0, 0.0, 0.0, 0.0, 0.0, 0.0, 0.0]"
PBS,423.15,4.065,0.02777,0.03041,test,[*]OCCCCOC(=O)CCC(*)=O,[C][O][C][C][C][C][O][C][=Branch1][C][=O][C][C][C][Branch1][C][C][=O],"[0.0, 0.0, 0.0, 0.0, 1.0, 0.0, 0.0, 0.0, 0.0, 0.0, 0.0, 0.0, 0.0]"
PBS,453.15,4.132,0.02315,0.02655,test,[*]OCCCCOC(=O)CCC(*)=O,[C][O][C][C][C][C][O][C][=Branch1][C][=O][C][C][C][Branch1][C][C][=O],"[0.0, 0.0, 0.0, 0.0, 1.0, 0.0, 0.0, 0.0, 0.0, 0.0, 0.0, 0.0, 0.0]"
PBS,453.15,6.039,0.03411,0.03678,test,[*]OCCCCOC(=O)CCC(*)=O,[C][O][C][C][C][C][O][C][=Branch1][C][=O][C][C][C][Branch1][C][C][=O],"[0.0, 0.0, 0.0, 0.0, 1.0, 0.0, 0.0, 0.0, 0.0, 0.0, 0.0, 0.0, 0.0]"
PBSA,323.15,9.844,0.1503,0.11252,test,[*]OCCCCOC(=O)CCCCC(=O)OCCCCOC(=O)CCC(*)=O,[C][O][C][C][C][C][O][C][=Branch1][C][=O][C][C][C][C][C][=Branch1][C][=O][O][C][C][C][C][O][C][=Branch1][C][=O][C][C][C][Branch1][C][C][=O],"[0.0, 0.0, 0.0, 0.0, 0.0, 1.0, 0.0, 0.0, 0.0, 0.0, 0.0, 0.0, 0.0]"
PBSA,393.15,8.053,0.0728,0.07409,test,[*]OCCCCOC(=O)CCCCC(=O)OCCCCOC(=O)CCC(*)=O,[C][O][C][C][C][C][O][C][=Branch1][C][=O][C][C][C][C][C][=Branch1][C][=O][O][C][C][C][C][O][C][=Branch1][C][=O][C][C][C][Branch1][C][C][=O],"[0.0, 0.0, 0.0, 0.0, 0.0, 1.0, 0.0, 0.0, 0.0, 0.0, 0.0, 0.0, 0.0]"
PBSA,393.15,8.63,0.07814,0.07685,test,[*]OCCCCOC(=O)CCCCC(=O)OCCCCOC(=O)CCC(*)=O,[C][O][C][C][C][C][O][C][=Branch1][C][=O][C][C][C][C][C][=Branch1][C][=O][O][C][C][C][C][O][C][=Branch1][C][=O][C][C][C][Branch1][C][C][=O],"[0.0, 0.0, 0.0, 0.0, 0.0, 1.0, 0.0, 0.0, 0.0, 0.0, 0.0, 0.0, 0.0]"
PBSA,423.15,20.074,0.1374,0.12956,test,[*]OCCCCOC(=O)CCCCC(=O)OCCCCOC(=O)CCC(*)=O,[C][O][C][C][C][C][O][C][=Branch1][C][=O][C][C][C][C][C][=Branch1][C][=O][O][C][C][C][C][O][C][=Branch1][C][=O][C][C][C][Branch1][C][C][=O],"[0.0, 0.0, 0.0, 0.0, 0.0, 1.0, 0.0, 0.0, 0.0, 0.0, 0.0, 0.0, 0.0]"
PBSA,453.15,2.079,0.01184,0.00909,test,[*]OCCCCOC(=O)CCCCC(=O)OCCCCOC(=O)CCC(*)=O,[C][O][C][C][C][C][O][C][=Branch1][C][=O][C][C][C][C][C][=Branch1][C][=O][O][C][C][C][C][O][C][=Branch1][C][=O][C][C][C][Branch1][C][C][=O],"[0.0, 0.0, 0.0, 0.0, 0.0, 1.0, 0.0, 0.0, 0.0, 0.0, 0.0, 0.0, 0.0]"
PBSA,453.15,16.139,0.09235,0.10597,test,[*]OCCCCOC(=O)CCCCC(=O)OCCCCOC(=O)CCC(*)=O,[C][O][C][C][C][C][O][C][=Branch1][C][=O][C][C][C][C][C][=Branch1][C][=O][O][C][C][C][C][O][C][=Branch1][C][=O][C][C][C][Branch1][C][C][=O],"[0.0, 0.0, 0.0, 0.0, 0.0, 1.0, 0.0, 0.0, 0.0, 0.0, 0.0, 0.0, 0.0]"
HDPE,433.2,6.936,0.0407,0.04243,test,[*]CC[*],[C][C][C][C],"[0.0, 0.0, 0.0, 1.0, 0.0, 0.0, 0.0, 0.0, 0.0, 0.0, 0.0, 0.0, 0.0]"
HDPE,433.2,16.347,0.123,0.12307,test,[*]CC[*],[C][C][C][C],"[0.0, 0.0, 0.0, 1.0, 0.0, 0.0, 0.0, 0.0, 0.0, 0.0, 0.0, 0.0, 0.0]"
HDPE,453.2,7.055,0.035,0.03516,test,[*]CC[*],[C][C][C][C],"[0.0, 0.0, 0.0, 1.0, 0.0, 0.0, 0.0, 0.0, 0.0, 0.0, 0.0, 0.0, 0.0]"
PLGA,308.0,11.92,0.1968,0.16525,test,[*]OC(=O)COC(=O)C(C)[*],[C][O][C][=Branch1][C][=O][C][O][C][=Branch1][C][=O][C][Branch1][C][C][C],"[0.0, 0.0, 0.0, 0.0, 0.0, 0.0, 1.0, 0.0, 0.0, 0.0, 0.0, 0.0, 0.0]"
PLGA,313.0,22.99,0.2636,0.25098,test,[*]OC(=O)COC(=O)C(C)[*],[C][O][C][=Branch1][C][=O][C][O][C][=Branch1][C][=O][C][Branch1][C][C][C],"[0.0, 0.0, 0.0, 0.0, 0.0, 0.0, 1.0, 0.0, 0.0, 0.0, 0.0, 0.0, 0.0]"
PLGA,323.0,21.02,0.2339,0.23919,test,[*]OC(=O)COC(=O)C(C)[*],[C][O][C][=Branch1][C][=O][C][O][C][=Branch1][C][=O][C][Branch1][C][C][C],"[0.0, 0.0, 0.0, 0.0, 0.0, 0.0, 1.0, 0.0, 0.0, 0.0, 0.0, 0.0, 0.0]"
PLLA,308.0,20.92,0.4139,0.40167,test,[*]OC(=O)[C@H](C)[*],[C][O][C][=Branch1][C][=O][C@H1][Branch1][C][C][C],"[0.0, 0.0, 0.0, 0.0, 0.0, 0.0, 0.0, 1.0, 0.0, 0.0, 0.0, 0.0, 0.0]"
PLLA,313.0,10.44,0.245,0.2366,test,[*]OC(=O)[C@H](C)[*],[C][O][C][=Branch1][C][=O][C@H1][Branch1][C][C][C],"[0.0, 0.0, 0.0, 0.0, 0.0, 0.0, 0.0, 1.0, 0.0, 0.0, 0.0, 0.0, 0.0]"
PLLA,313.0,22.98,0.4051,0.40961,test,[*]OC(=O)[C@H](C)[*],[C][O][C][=Branch1][C][=O][C@H1][Branch1][C][C][C],"[0.0, 0.0, 0.0, 0.0, 0.0, 0.0, 0.0, 1.0, 0.0, 0.0, 0.0, 0.0, 0.0]"
CPE55,306.0,15.44,0.3145,0.25326,test,CC(C)(CO[*])COOC(CC)(CO)COOC(=O)CCCCC(=O)OOC(=O)c1ccc(C(=O)OOC(=O)c2cccc(C(=O)O(OCCO[*]))c2)cc1,[C][=C][C][=Branch1][=N][=C][C][=Branch1][Ring2][=C][Ring1][=Branch1][C][=Branch1][C][=O][O][C][=Branch1][C][=O][O].[C][=C][C][=Branch1][O][=C][C][=C][Ring1][=Branch1][C][=Branch1][C][=O][O][C][=Branch1][C][=O][O].[C][Branch1][Branch2][C][C][C][=Branch1][C][=O][O][C][C][=Branch1][C][=O][O].[C][Branch1][Ring1][C][O][O].[C][C][Branch1][C][C][Branch1][Ring1][C][O][C][O].[C][C][C][Branch1][Ring1][C][O][Branch1][Ring1][C][O][C][O],"[1.0, 0.0, 0.0, 0.0, 0.0, 0.0, 0.0, 0.0, 0.0, 0.0, 0.0, 0.0, 0.0]"
CPE55,306.0,31.02,0.6366,0.6155,test,CC(C)(CO[*])COOC(CC)(CO)COOC(=O)CCCCC(=O)OOC(=O)c1ccc(C(=O)OOC(=O)c2cccc(C(=O)O(OCCO[*]))c2)cc1,[C][=C][C][=Branch1][=N][=C][C][=Branch1][Ring2][=C][Ring1][=Branch1][C][=Branch1][C][=O][O][C][=Branch1][C][=O][O].[C][=C][C][=Branch1][O][=C][C][=C][Ring1][=Branch1][C][=Branch1][C][=O][O][C][=Branch1][C][=O][O].[C][Branch1][Branch2][C][C][C][=Branch1][C][=O][O][C][C][=Branch1][C][=O][O].[C][Branch1][Ring1][C][O][O].[C][C][Branch1][C][C][Branch1][Ring1][C][O][C][O].[C][C][C][Branch1][Ring1][C][O][Branch1][Ring1][C][O][C][O],"[1.0, 0.0, 0.0, 0.0, 0.0, 0.0, 0.0, 0.0, 0.0, 0.0, 0.0, 0.0, 0.0]"
CPE55,343.0,0.18,0.0191,0.01619,test,CC(C)(CO[*])COOC(CC)(CO)COOC(=O)CCCCC(=O)OOC(=O)c1ccc(C(=O)OOC(=O)c2cccc(C(=O)O(OCCO[*]))c2)cc1,[C][=C][C][=Branch1][=N][=C][C][=Branch1][Ring2][=C][Ring1][=Branch1][C][=Branch1][C][=O][O][C][=Branch1][C][=O][O].[C][=C][C][=Branch1][O][=C][C][=C][Ring1][=Branch1][C][=Branch1][C][=O][O][C][=Branch1][C][=O][O].[C][Branch1][Branch2][C][C][C][=Branch1][C][=O][O][C][C][=Branch1][C][=O][O].[C][Branch1][Ring1][C][O][O].[C][C][Branch1][C][C][Branch1][Ring1][C][O][C][O].[C][C][C][Branch1][Ring1][C][O][Branch1][Ring1][C][O][C][O],"[1.0, 0.0, 0.0, 0.0, 0.0, 0.0, 0.0, 0.0, 0.0, 0.0, 0.0, 0.0, 0.0]"
CPE55,343.0,2.41,0.0385,0.04658,test,CC(C)(CO[*])COOC(CC)(CO)COOC(=O)CCCCC(=O)OOC(=O)c1ccc(C(=O)OOC(=O)c2cccc(C(=O)O(OCCO[*]))c2)cc1,[C][=C][C][=Branch1][=N][=C][C][=Branch1][Ring2][=C][Ring1][=Branch1][C][=Branch1][C][=O][O][C][=Branch1][C][=O][O].[C][=C][C][=Branch1][O][=C][C][=C][Ring1][=Branch1][C][=Branch1][C][=O][O][C][=Branch1][C][=O][O].[C][Branch1][Branch2][C][C][C][=Branch1][C][=O][O][C][C][=Branch1][C][=O][O].[C][Branch1][Ring1][C][O][O].[C][C][Branch1][C][C][Branch1][Ring1][C][O][C][O].[C][C][C][Branch1][Ring1][C][O][Branch1][Ring1][C][O][C][O],"[1.0, 0.0, 0.0, 0.0, 0.0, 0.0, 0.0, 0.0, 0.0, 0.0, 0.0, 0.0, 0.0]"
CPE55,343.0,21.13,0.3645,0.34532,test,CC(C)(CO[*])COOC(CC)(CO)COOC(=O)CCCCC(=O)OOC(=O)c1ccc(C(=O)OOC(=O)c2cccc(C(=O)O(OCCO[*]))c2)cc1,[C][=C][C][=Branch1][=N][=C][C][=Branch1][Ring2][=C][Ring1][=Branch1][C][=Branch1][C][=O][O][C][=Branch1][C][=O][O].[C][=C][C][=Branch1][O][=C][C][=C][Ring1][=Branch1][C][=Branch1][C][=O][O][C][=Branch1][C][=O][O].[C][Branch1][Branch2][C][C][C][=Branch1][C][=O][O][C][C][=Branch1][C][=O][O].[C][Branch1][Ring1][C][O][O].[C][C][Branch1][C][C][Branch1][Ring1][C][O][C][O].[C][C][C][Branch1][Ring1][C][O][Branch1][Ring1][C][O][C][O],"[1.0, 0.0, 0.0, 0.0, 0.0, 0.0, 0.0, 0.0, 0.0, 0.0, 0.0, 0.0, 0.0]"
CPE60,306.2,4.09,0.0498,0.04539,test,CC(C)(CO[*])COOC(CC)(CO)COOC(=O)CCCCC(=O)OOC(=O)c1ccc(C(=O)OOC(=O)c2cccc(C(=O)O(OCCO[*]))c2)cc1,[C][=C][C][=Branch1][=N][=C][C][=Branch1][Ring2][=C][Ring1][=Branch1][C][=Branch1][C][=O][O][C][=Branch1][C][=O][O].[C][=C][C][=Branch1][O][=C][C][=C][Ring1][=Branch1][C][=Branch1][C][=O][O][C][=Branch1][C][=O][O].[C][Branch1][Branch2][C][C][C][=Branch1][C][=O][O][C][C][=Branch1][C][=O][O].[C][C][Branch1][C][C][Branch1][Ring1][C][O][C][O].[C][C][C][Branch1][Ring1][C][O][Branch1][Ring1][C][O][C][O],"[0.0, 1.0, 0.0, 0.0, 0.0, 0.0, 0.0, 0.0, 0.0, 0.0, 0.0, 0.0, 0.0]"
CPE60,306.2,5.06,0.0793,0.05341,test,CC(C)(CO[*])COOC(CC)(CO)COOC(=O)CCCCC(=O)OOC(=O)c1ccc(C(=O)OOC(=O)c2cccc(C(=O)O(OCCO[*]))c2)cc1,[C][=C][C][=Branch1][=N][=C][C][=Branch1][Ring2][=C][Ring1][=Branch1][C][=Branch1][C][=O][O][C][=Branch1][C][=O][O].[C][=C][C][=Branch1][O][=C][C][=C][Ring1][=Branch1][C][=Branch1][C][=O][O][C][=Branch1][C][=O][O].[C][Branch1][Branch2][C][C][C][=Branch1][C][=O][O][C][C][=Branch1][C][=O][O].[C][C][Branch1][C][C][Branch1][Ring1][C][O][C][O].[C][C][C][Branch1][Ring1][C][O][Branch1][Ring1][C][O][C][O],"[0.0, 1.0, 0.0, 0.0, 0.0, 0.0, 0.0, 0.0, 0.0, 0.0, 0.0, 0.0, 0.0]"
CPE60,306.2,10.15,0.1509,0.20559,test,CC(C)(CO[*])COOC(CC)(CO)COOC(=O)CCCCC(=O)OOC(=O)c1ccc(C(=O)OOC(=O)c2cccc(C(=O)O(OCCO[*]))c2)cc1,[C][=C][C][=Branch1][=N][=C][C][=Branch1][Ring2][=C][Ring1][=Branch1][C][=Branch1][C][=O][O][C][=Branch1][C][=O][O].[C][=C][C][=Branch1][O][=C][C][=C][Ring1][=Branch1][C][=Branch1][C][=O][O][C][=Branch1][C][=O][O].[C][Branch1][Branch2][C][C][C][=Branch1][C][=O][O][C][C][=Branch1][C][=O][O].[C][C][Branch1][C][C][Branch1][Ring1][C][O][C][O].[C][C][C][Branch1][Ring1][C][O][Branch1][Ring1][C][O][C][O],"[0.0, 1.0, 0.0, 0.0, 0.0, 0.0, 0.0, 0.0, 0.0, 0.0, 0.0, 0.0, 0.0]"
CPE60,344.0,15.19,0.2184,0.29166,test,CC(C)(CO[*])COOC(CC)(CO)COOC(=O)CCCCC(=O)OOC(=O)c1ccc(C(=O)OOC(=O)c2cccc(C(=O)O(OCCO[*]))c2)cc1,[C][=C][C][=Branch1][=N][=C][C][=Branch1][Ring2][=C][Ring1][=Branch1][C][=Branch1][C][=O][O][C][=Branch1][C][=O][O].[C][=C][C][=Branch1][O][=C][C][=C][Ring1][=Branch1][C][=Branch1][C][=O][O][C][=Branch1][C][=O][O].[C][Branch1][Branch2][C][C][C][=Branch1][C][=O][O][C][C][=Branch1][C][=O][O].[C][C][Branch1][C][C][Branch1][Ring1][C][O][C][O].[C][C][C][Branch1][Ring1][C][O][Branch1][Ring1][C][O][C][O],"[0.0, 1.0, 0.0, 0.0, 0.0, 0.0, 0.0, 0.0, 0.0, 0.0, 0.0, 0.0, 0.0]"
CPE60,344.0,20.11,0.3652,0.39427,test,CC(C)(CO[*])COOC(CC)(CO)COOC(=O)CCCCC(=O)OOC(=O)c1ccc(C(=O)OOC(=O)c2cccc(C(=O)O(OCCO[*]))c2)cc1,[C][=C][C][=Branch1][=N][=C][C][=Branch1][Ring2][=C][Ring1][=Branch1][C][=Branch1][C][=O][O][C][=Branch1][C][=O][O].[C][=C][C][=Branch1][O][=C][C][=C][Ring1][=Branch1][C][=Branch1][C][=O][O][C][=Branch1][C][=O][O].[C][Branch1][Branch2][C][C][C][=Branch1][C][=O][O][C][C][=Branch1][C][=O][O].[C][C][Branch1][C][C][Branch1][Ring1][C][O][C][O].[C][C][C][Branch1][Ring1][C][O][Branch1][Ring1][C][O][C][O],"[0.0, 1.0, 0.0, 0.0, 0.0, 0.0, 0.0, 0.0, 0.0, 0.0, 0.0, 0.0, 0.0]"
CPE67,309.2,0.13,0.0049,0.00999,test,CC(C)(CO[*])COOC(CC)(CO)COOC(=O)CCCCC(=O)OOC(=O)c1ccc(C(=O)OOC(=O)c2cccc(C(=O)O(OCCO[*]))c2)cc1,[C][=C][C][=Branch1][=N][=C][C][=Branch1][Ring2][=C][Ring1][=Branch1][C][=Branch1][C][=O][O][C][=Branch1][C][=O][O].[C][=C][C][=Branch1][O][=C][C][=C][Ring1][=Branch1][C][=Branch1][C][=O][O][C][=Branch1][C][=O][O].[C][Branch1][Branch2][C][C][C][=Branch1][C][=O][O][C][C][=Branch1][C][=O][O].[C][Branch1][Ring1][C][O][O].[C][C][Branch1][C][C][Branch1][Ring1][C][O][C][O].[C][C][C][Branch1][Ring1][C][O][Branch1][Ring1][C][O][C][O],"[0.0, 0.0, 1.0, 0.0, 0.0, 0.0, 0.0, 0.0, 0.0, 0.0, 0.0, 0.0, 0.0]"
CPE67,309.2,0.6,0.0093,0.01199,test,CC(C)(CO[*])COOC(CC)(CO)COOC(=O)CCCCC(=O)OOC(=O)c1ccc(C(=O)OOC(=O)c2cccc(C(=O)O(OCCO[*]))c2)cc1,[C][=C][C][=Branch1][=N][=C][C][=Branch1][Ring2][=C][Ring1][=Branch1][C][=Branch1][C][=O][O][C][=Branch1][C][=O][O].[C][=C][C][=Branch1][O][=C][C][=C][Ring1][=Branch1][C][=Branch1][C][=O][O][C][=Branch1][C][=O][O].[C][Branch1][Branch2][C][C][C][=Branch1][C][=O][O][C][C][=Branch1][C][=O][O].[C][Branch1][Ring1][C][O][O].[C][C][Branch1][C][C][Branch1][Ring1][C][O][C][O].[C][C][C][Branch1][Ring1][C][O][Branch1][Ring1][C][O][C][O],"[0.0, 0.0, 1.0, 0.0, 0.0, 0.0, 0.0, 0.0, 0.0, 0.0, 0.0, 0.0, 0.0]"
CPE67,309.2,10.38,0.1281,0.17697,test,CC(C)(CO[*])COOC(CC)(CO)COOC(=O)CCCCC(=O)OOC(=O)c1ccc(C(=O)OOC(=O)c2cccc(C(=O)O(OCCO[*]))c2)cc1,[C][=C][C][=Branch1][=N][=C][C][=Branch1][Ring2][=C][Ring1][=Branch1][C][=Branch1][C][=O][O][C][=Branch1][C][=O][O].[C][=C][C][=Branch1][O][=C][C][=C][Ring1][=Branch1][C][=Branch1][C][=O][O][C][=Branch1][C][=O][O].[C][Branch1][Branch2][C][C][C][=Branch1][C][=O][O][C][C][=Branch1][C][=O][O].[C][Branch1][Ring1][C][O][O].[C][C][Branch1][C][C][Branch1][Ring1][C][O][C][O].[C][C][C][Branch1][Ring1][C][O][Branch1][Ring1][C][O][C][O],"[0.0, 0.0, 1.0, 0.0, 0.0, 0.0, 0.0, 0.0, 0.0, 0.0, 0.0, 0.0, 0.0]"
CPE67,309.2,15.09,0.3023,0.23091,test,CC(C)(CO[*])COOC(CC)(CO)COOC(=O)CCCCC(=O)OOC(=O)c1ccc(C(=O)OOC(=O)c2cccc(C(=O)O(OCCO[*]))c2)cc1,[C][=C][C][=Branch1][=N][=C][C][=Branch1][Ring2][=C][Ring1][=Branch1][C][=Branch1][C][=O][O][C][=Branch1][C][=O][O].[C][=C][C][=Branch1][O][=C][C][=C][Ring1][=Branch1][C][=Branch1][C][=O][O][C][=Branch1][C][=O][O].[C][Branch1][Branch2][C][C][C][=Branch1][C][=O][O][C][C][=Branch1][C][=O][O].[C][Branch1][Ring1][C][O][O].[C][C][Branch1][C][C][Branch1][Ring1][C][O][C][O].[C][C][C][Branch1][Ring1][C][O][Branch1][Ring1][C][O][C][O],"[0.0, 0.0, 1.0, 0.0, 0.0, 0.0, 0.0, 0.0, 0.0, 0.0, 0.0, 0.0, 0.0]"
CPE67,309.2,31.0,0.5895,0.58258,test,CC(C)(CO[*])COOC(CC)(CO)COOC(=O)CCCCC(=O)OOC(=O)c1ccc(C(=O)OOC(=O)c2cccc(C(=O)O(OCCO[*]))c2)cc1,[C][=C][C][=Branch1][=N][=C][C][=Branch1][Ring2][=C][Ring1][=Branch1][C][=Branch1][C][=O][O][C][=Branch1][C][=O][O].[C][=C][C][=Branch1][O][=C][C][=C][Ring1][=Branch1][C][=Branch1][C][=O][O][C][=Branch1][C][=O][O].[C][Branch1][Branch2][C][C][C][=Branch1][C][=O][O][C][C][=Branch1][C][=O][O].[C][Branch1][Ring1][C][O][O].[C][C][Branch1][C][C][Branch1][Ring1][C][O][C][O].[C][C][C][Branch1][Ring1][C][O][Branch1][Ring1][C][O][C][O],"[0.0, 0.0, 1.0, 0.0, 0.0, 0.0, 0.0, 0.0, 0.0, 0.0, 0.0, 0.0, 0.0]"
CPE67,343.3,28.14,0.4444,0.45435,test,CC(C)(CO[*])COOC(CC)(CO)COOC(=O)CCCCC(=O)OOC(=O)c1ccc(C(=O)OOC(=O)c2cccc(C(=O)O(OCCO[*]))c2)cc1,[C][=C][C][=Branch1][=N][=C][C][=Branch1][Ring2][=C][Ring1][=Branch1][C][=Branch1][C][=O][O][C][=Branch1][C][=O][O].[C][=C][C][=Branch1][O][=C][C][=C][Ring1][=Branch1][C][=Branch1][C][=O][O][C][=Branch1][C][=O][O].[C][Branch1][Branch2][C][C][C][=Branch1][C][=O][O][C][C][=Branch1][C][=O][O].[C][Branch1][Ring1][C][O][O].[C][C][Branch1][C][C][Branch1][Ring1][C][O][C][O].[C][C][C][Branch1][Ring1][C][O][Branch1][Ring1][C][O][C][O],"[0.0, 0.0, 1.0, 0.0, 0.0, 0.0, 0.0, 0.0, 0.0, 0.0, 0.0, 0.0, 0.0]"
PPO(H),373.15,10.111,0.0933,0.08613,test,[*]Oc1c(C)cc(*)cc1C,[C][O][C][=C][Branch1][C][C][C][=C][Branch1][C][C][C][=C][Ring1][Branch2][C],"[0.0, 0.0, 0.0, 0.0, 0.0, 0.0, 0.0, 0.0, 0.0, 1.0, 0.0, 0.0, 0.0]"
PPO(H),373.15,11.965,0.10601,0.08541,test,[*]Oc1c(C)cc(*)cc1C,[C][O][C][=C][Branch1][C][C][C][=C][Branch1][C][C][C][=C][Ring1][Branch2][C],"[0.0, 0.0, 0.0, 0.0, 0.0, 0.0, 0.0, 0.0, 0.0, 1.0, 0.0, 0.0, 0.0]"
PPO(H),373.15,13.935,0.12026,0.11179,test,[*]Oc1c(C)cc(*)cc1C,[C][O][C][=C][Branch1][C][C][C][=C][Branch1][C][C][C][=C][Ring1][Branch2][C],"[0.0, 0.0, 0.0, 0.0, 0.0, 0.0, 0.0, 0.0, 0.0, 1.0, 0.0, 0.0, 0.0]"
PPO(H),423.15,6.101,0.03696,0.04422,test,[*]Oc1c(C)cc(*)cc1C,[C][O][C][=C][Branch1][C][C][C][=C][Branch1][C][C][C][=C][Ring1][Branch2][C],"[0.0, 0.0, 0.0, 0.0, 0.0, 0.0, 0.0, 0.0, 0.0, 1.0, 0.0, 0.0, 0.0]"
PPO(H),473.15,8.085,0.03423,0.03731,test,[*]Oc1c(C)cc(*)cc1C,[C][O][C][=C][Branch1][C][C][C][=C][Branch1][C][C][C][=C][Ring1][Branch2][C],"[0.0, 0.0, 0.0, 0.0, 0.0, 0.0, 0.0, 0.0, 0.0, 1.0, 0.0, 0.0, 0.0]"
PPO(H),473.15,12.078,0.05263,0.0565,test,[*]Oc1c(C)cc(*)cc1C,[C][O][C][=C][Branch1][C][C][C][=C][Branch1][C][C][C][=C][Ring1][Branch2][C],"[0.0, 0.0, 0.0, 0.0, 0.0, 0.0, 0.0, 0.0, 0.0, 1.0, 0.0, 0.0, 0.0]"
PPO(L),373.15,8.051,0.07938,0.06808,test,[*]Oc1c(C)cc(*)cc1C,[C][O][C][=C][Branch1][C][C][C][=C][Branch1][C][C][C][=C][Ring1][Branch2][C],"[0.0, 0.0, 0.0, 0.0, 0.0, 0.0, 0.0, 0.0, 0.0, 0.0, 1.0, 0.0, 0.0]"
PPO(L),423.15,8.133,0.04573,0.03679,test,[*]Oc1c(C)cc(*)cc1C,[C][O][C][=C][Branch1][C][C][C][=C][Branch1][C][C][C][=C][Ring1][Branch2][C],"[0.0, 0.0, 0.0, 0.0, 0.0, 0.0, 0.0, 0.0, 0.0, 0.0, 1.0, 0.0, 0.0]"
PPO(L),473.15,6.12,0.02474,0.02945,test,[*]Oc1c(C)cc(*)cc1C,[C][O][C][=C][Branch1][C][C][C][=C][Branch1][C][C][C][=C][Ring1][Branch2][C],"[0.0, 0.0, 0.0, 0.0, 0.0, 0.0, 0.0, 0.0, 0.0, 0.0, 1.0, 0.0, 0.0]"
PPO(L),473.15,12.122,0.05048,0.06355,test,[*]Oc1c(C)cc(*)cc1C,[C][O][C][=C][Branch1][C][C][C][=C][Branch1][C][C][C][=C][Ring1][Branch2][C],"[0.0, 0.0, 0.0, 0.0, 0.0, 0.0, 0.0, 0.0, 0.0, 0.0, 1.0, 0.0, 0.0]"
PS,373.2,17.476,0.1104,0.10221,test,[*]CC(*)c1ccccc1,[C][C][C][Branch1][C][C][C][=C][C][=C][C][=C][Ring1][=Branch1],"[0.0, 0.0, 0.0, 0.0, 0.0, 0.0, 0.0, 0.0, 0.0, 0.0, 0.0, 1.0, 0.0]"
PS,413.2,10.721,0.0526,0.05884,test,[*]CC(*)c1ccccc1,[C][C][C][Branch1][C][C][C][=C][C][=C][C][=C][Ring1][=Branch1],"[0.0, 0.0, 0.0, 0.0, 0.0, 0.0, 0.0, 0.0, 0.0, 0.0, 0.0, 1.0, 0.0]"
PS,413.2,20.036,0.1012,0.1038,test,[*]CC(*)c1ccccc1,[C][C][C][Branch1][C][C][C][=C][C][=C][C][=C][Ring1][=Branch1],"[0.0, 0.0, 0.0, 0.0, 0.0, 0.0, 0.0, 0.0, 0.0, 0.0, 0.0, 1.0, 0.0]"
PS,453.2,2.472,0.0094,0.00824,test,[*]CC(*)c1ccccc1,[C][C][C][Branch1][C][C][C][=C][C][=C][C][=C][Ring1][=Branch1],"[0.0, 0.0, 0.0, 0.0, 0.0, 0.0, 0.0, 0.0, 0.0, 0.0, 0.0, 1.0, 0.0]"
PS,453.2,15.444,0.0596,0.06573,test,[*]CC(*)c1ccccc1,[C][C][C][Branch1][C][C][C][=C][C][=C][C][=C][Ring1][=Branch1],"[0.0, 0.0, 0.0, 0.0, 0.0, 0.0, 0.0, 0.0, 0.0, 0.0, 0.0, 1.0, 0.0]"
PS,338.22,11.96,0.10614,0.09588,test,[*]CC(*)c1ccccc1,[C][C][C][Branch1][C][C][C][=C][C][=C][C][=C][Ring1][=Branch1],"[0.0, 0.0, 0.0, 0.0, 0.0, 0.0, 0.0, 0.0, 0.0, 0.0, 0.0, 1.0, 0.0]"
PS,362.5,8.09,0.06231,0.06303,test,[*]CC(*)c1ccccc1,[C][C][C][Branch1][C][C][C][=C][C][=C][C][=C][Ring1][=Branch1],"[0.0, 0.0, 0.0, 0.0, 0.0, 0.0, 0.0, 0.0, 0.0, 0.0, 0.0, 1.0, 0.0]"
PS,383.22,6.55,0.03597,0.03132,test,[*]CC(*)c1ccccc1,[C][C][C][Branch1][C][C][C][=C][C][=C][C][=C][Ring1][=Branch1],"[0.0, 0.0, 0.0, 0.0, 0.0, 0.0, 0.0, 0.0, 0.0, 0.0, 0.0, 1.0, 0.0]"
PS,383.22,20.42,0.10514,0.09791,test,[*]CC(*)c1ccccc1,[C][C][C][Branch1][C][C][C][=C][C][=C][C][=C][Ring1][=Branch1],"[0.0, 0.0, 0.0, 0.0, 0.0, 0.0, 0.0, 0.0, 0.0, 0.0, 0.0, 1.0, 0.0]"
PS,402.51,33.05,0.1349,0.1337,test,[*]CC(*)c1ccccc1,[C][C][C][Branch1][C][C][C][=C][C][=C][C][=C][Ring1][=Branch1],"[0.0, 0.0, 0.0, 0.0, 0.0, 0.0, 0.0, 0.0, 0.0, 0.0, 0.0, 1.0, 0.0]"
PS,373.15,8.585,0.05329,0.06037,test,[*]CC(*)c1ccccc1,[C][C][C][Branch1][C][C][C][=C][C][=C][C][=C][Ring1][=Branch1],"[0.0, 0.0, 0.0, 0.0, 0.0, 0.0, 0.0, 0.0, 0.0, 0.0, 0.0, 1.0, 0.0]"
PS,373.15,12.631,0.07721,0.06201,test,[*]CC(*)c1ccccc1,[C][C][C][Branch1][C][C][C][=C][C][=C][C][=C][Ring1][=Branch1],"[0.0, 0.0, 0.0, 0.0, 0.0, 0.0, 0.0, 0.0, 0.0, 0.0, 0.0, 1.0, 0.0]"
PS,423.15,12.046,0.04963,0.06572,test,[*]CC(*)c1ccccc1,[C][C][C][Branch1][C][C][C][=C][C][=C][C][=C][Ring1][=Branch1],"[0.0, 0.0, 0.0, 0.0, 0.0, 0.0, 0.0, 0.0, 0.0, 0.0, 0.0, 1.0, 0.0]"
PVAc,313.15,0.459,0.01465,0.00552,test,[*]CC(*)OC(C)=O,[C][C][C][Branch1][C][C][O][C][Branch1][C][C][=O],"[0.0, 0.0, 0.0, 0.0, 0.0, 0.0, 0.0, 0.0, 0.0, 0.0, 0.0, 0.0, 1.0]"
PVAc,313.15,2.818,0.10387,0.12832,test,[*]CC(*)OC(C)=O,[C][C][C][Branch1][C][C][O][C][Branch1][C][C][=O],"[0.0, 0.0, 0.0, 0.0, 0.0, 0.0, 0.0, 0.0, 0.0, 0.0, 0.0, 0.0, 1.0]"
PVAc,373.15,10.194,0.17,0.22183,test,[*]CC(*)OC(C)=O,[C][C][C][Branch1][C][C][O][C][Branch1][C][C][=O],"[0.0, 0.0, 0.0, 0.0, 0.0, 0.0, 0.0, 0.0, 0.0, 0.0, 0.0, 0.0, 1.0]"
PVAc,373.15,17.449,0.29925,0.23766,test,[*]CC(*)OC(C)=O,[C][C][C][Branch1][C][C][O][C][Branch1][C][C][=O],"[0.0, 0.0, 0.0, 0.0, 0.0, 0.0, 0.0, 0.0, 0.0, 0.0, 0.0, 0.0, 1.0]"
PP,353.2,5.04,0.0222,0.02822,test,[*]CC(*)C,[C][C][C][Branch1][C][C][C],"[0.0, 0.0, 0.0, 0.0, 0.0, 0.0, 0.0, 0.0, 1.0, 0.0, 0.0, 0.0, 0.0]"
PP,443.7,24.91,0.2617,0.25458,test,[*]CC(*)C,[C][C][C][Branch1][C][C][C],"[0.0, 0.0, 0.0, 0.0, 0.0, 0.0, 0.0, 0.0, 1.0, 0.0, 0.0, 0.0, 0.0]"
PP,464.2,4.97,0.0401,0.04472,test,[*]CC(*)C,[C][C][C][Branch1][C][C][C],"[0.0, 0.0, 0.0, 0.0, 0.0, 0.0, 0.0, 0.0, 1.0, 0.0, 0.0, 0.0, 0.0]"
PP,483.7,24.91,0.2429,0.23472,test,[*]CC(*)C,[C][C][C][Branch1][C][C][C],"[0.0, 0.0, 0.0, 0.0, 0.0, 0.0, 0.0, 0.0, 1.0, 0.0, 0.0, 0.0, 0.0]"
PP,373.15,4.89,0.04682,0.05042,test,[*]CC(*)C,[C][C][C][Branch1][C][C][C],"[0.0, 0.0, 0.0, 0.0, 0.0, 0.0, 0.0, 0.0, 1.0, 0.0, 0.0, 0.0, 0.0]"
PP,373.15,6.31,0.06331,0.07011,test,[*]CC(*)C,[C][C][C][Branch1][C][C][C],"[0.0, 0.0, 0.0, 0.0, 0.0, 0.0, 0.0, 0.0, 1.0, 0.0, 0.0, 0.0, 0.0]"
PP,373.15,9.08,0.09261,0.09516,test,[*]CC(*)C,[C][C][C][Branch1][C][C][C],"[0.0, 0.0, 0.0, 0.0, 0.0, 0.0, 0.0, 0.0, 1.0, 0.0, 0.0, 0.0, 0.0]"
PP,373.15,11.76,0.12503,0.10834,test,[*]CC(*)C,[C][C][C][Branch1][C][C][C],"[0.0, 0.0, 0.0, 0.0, 0.0, 0.0, 0.0, 0.0, 1.0, 0.0, 0.0, 0.0, 0.0]"
PP,398.15,2.95,0.02373,0.03075,test,[*]CC(*)C,[C][C][C][Branch1][C][C][C],"[0.0, 0.0, 0.0, 0.0, 0.0, 0.0, 0.0, 0.0, 1.0, 0.0, 0.0, 0.0, 0.0]"
PP,398.15,5.66,0.04799,0.05782,test,[*]CC(*)C,[C][C][C][Branch1][C][C][C],"[0.0, 0.0, 0.0, 0.0, 0.0, 0.0, 0.0, 0.0, 1.0, 0.0, 0.0, 0.0, 0.0]"
PP,398.15,6.92,0.05994,0.04637,test,[*]CC(*)C,[C][C][C][Branch1][C][C][C],"[0.0, 0.0, 0.0, 0.0, 0.0, 0.0, 0.0, 0.0, 1.0, 0.0, 0.0, 0.0, 0.0]"
PP,398.15,8.1,0.07053,0.06267,test,[*]CC(*)C,[C][C][C][Branch1][C][C][C],"[0.0, 0.0, 0.0, 0.0, 0.0, 0.0, 0.0, 0.0, 1.0, 0.0, 0.0, 0.0, 0.0]"
PLGA,308.0,10.14,0.1464,0.1464,train,[*]OC(=O)COC(=O)C(C)[*],[C][O][C][=Branch1][C][=O][C][O][C][=Branch1][C][=O][C][Branch1][C][C][C],"[0.0, 0.0, 0.0, 0.0, 0.0, 0.0, 1.0, 0.0, 0.0, 0.0, 0.0, 0.0, 0.0]"
PLGA,308.0,15.31,0.238,0.238,train,[*]OC(=O)COC(=O)C(C)[*],[C][O][C][=Branch1][C][=O][C][O][C][=Branch1][C][=O][C][Branch1][C][C][C],"[0.0, 0.0, 0.0, 0.0, 0.0, 0.0, 1.0, 0.0, 0.0, 0.0, 0.0, 0.0, 0.0]"
PLGA,308.0,18.4,0.2577,0.2577,train,[*]OC(=O)COC(=O)C(C)[*],[C][O][C][=Branch1][C][=O][C][O][C][=Branch1][C][=O][C][Branch1][C][C][C],"[0.0, 0.0, 0.0, 0.0, 0.0, 0.0, 1.0, 0.0, 0.0, 0.0, 0.0, 0.0, 0.0]"
PLGA,308.0,23.11,0.2794,0.2794,train,[*]OC(=O)COC(=O)C(C)[*],[C][O][C][=Branch1][C][=O][C][O][C][=Branch1][C][=O][C][Branch1][C][C][C],"[0.0, 0.0, 0.0, 0.0, 0.0, 0.0, 1.0, 0.0, 0.0, 0.0, 0.0, 0.0, 0.0]"
PLGA,308.0,29.49,0.2929,0.2929,train,[*]OC(=O)COC(=O)C(C)[*],[C][O][C][=Branch1][C][=O][C][O][C][=Branch1][C][=O][C][Branch1][C][C][C],"[0.0, 0.0, 0.0, 0.0, 0.0, 0.0, 1.0, 0.0, 0.0, 0.0, 0.0, 0.0, 0.0]"
PLGA,313.0,12.09,0.1666,0.1666,train,[*]OC(=O)COC(=O)C(C)[*],[C][O][C][=Branch1][C][=O][C][O][C][=Branch1][C][=O][C][Branch1][C][C][C],"[0.0, 0.0, 0.0, 0.0, 0.0, 0.0, 1.0, 0.0, 0.0, 0.0, 0.0, 0.0, 0.0]"
PLGA,313.0,18.19,0.2407,0.2407,train,[*]OC(=O)COC(=O)C(C)[*],[C][O][C][=Branch1][C][=O][C][O][C][=Branch1][C][=O][C][Branch1][C][C][C],"[0.0, 0.0, 0.0, 0.0, 0.0, 0.0, 1.0, 0.0, 0.0, 0.0, 0.0, 0.0, 0.0]"
