Repository: aspuru-guzik-group/da_for_polymers

# Data Augmentation of Polymer Molecules

## Data augmentation via iterative rearrangements
1. Open `CO2_Soleimani` or `PV_Wang` or `Swelling_Xu`, go to `manual_frag/manual_frag.py`
2. Each file will have this line `#ATTENTION: Fragmenting and Order for Data Augmentation`. The code directly below this comment will iterate through your inventory of polymers and proceed to ask for the bonds to fragment, and order of fragments. Please read the instructions in the command line. NOTE: the image of the current polymer you are fragmenting will be shown in `manual.png`, `manual_frag.png`, and `manual_rearranged.png`. Have these open when fragmenting! It will show you the indices of the atoms/bonds.

File: da_for_polymers/data/input_representation/PV_Wang/BRICS/StratifiedKFold/input_train_3.csv (part 1 of 3)
Polymer,Polymer_SMILES,Solvent,Solvent_SMILES,Contact_angle,Thickness,Solvent_solubility_parameter,xw_wt_percent,Temperature,Permeate_pressure,J_total_flux,a_separation_factor,Polymer_BRICS,Solvent_BRICS,PS_pair_BRICS,Thickness_um,Solvent_solubility_parameter_Mpa_sqrt,Temp_C,Permeate_pressure_mbar,J_Total_flux_kg_m_2h_1,a_Separation_factor_wo
chitosan,NC2C(O)C(OC1OC(CO)C(O(C))C(O)C1N)C(CO)OC2(C),ipa,CC(C)O,55.1,,,5.0,,,,,"['CO', 'O', 'CO', 'CC1OCCC(O)C1N', 'NC1COCCC1O', '.', 'CC(C)O']",['CC(C)O'],"['CO', 'O', 'CO', 'CC1OCCC(O)C1N', 'NC1COCCC1O', '.', 'CC(C)O']",40.0,23.5,30,13.3,0.0378,606.617647
chitosan,NC2C(O)C(OC1OC(CO)C(O(C))C(O)C1N)C(CO)OC2(C),ipa,CC(C)O,55.1,,,10.0,,,,,"['CO', 'O', 'CO', 'CC1OCCC(O)C1N', 'NC1COCCC1O', '.', 'CC(C)O']",['CC(C)O'],"['CO', 'O', 'CO', 'CC1OCCC(O)C1N', 'NC1COCCC1O', '.', 'CC(C)O']",40.0,23.5,30,13.3,0.0523,257.352941
chitosan,NC2C(O)C(OC1OC(CO)C(O(C))C(O)C1N)C(CO)OC2(C),ipa,CC(C)O,55.1,,,15.0,,,,,"['CO', 'O', 'CO', 'CC1OCCC(O)C1N', 'NC1COCCC1O', '.', 'CC(C)O']",['CC(C)O'],"['CO', 'O', 'CO', 'CC1OCCC(O)C1N', 'NC1COCCC1O', '.', 'CC(C)O']",40.0,23.5,30,13.3,0.0894,122.54902
chitosan,NC2C(O)C(OC1OC(CO)C(O(C))C(O)C1N)C(CO)OC2(C),ipa,CC(C)O,55.1,,,20.0,,,,,"['CO', 'O', 'CO', 'CC1OCCC(O)C1N', 'NC1COCCC1O', '.', 'CC(C)O']",['CC(C)O'],"['CO', 'O', 'CO', 'CC1OCCC(O)C1N', 'NC1COCCC1O', '.', 'CC(C)O']",40.0,23.5,30,13.3,0.17,73.529412
chitosan,NC2C(O)C(OC1OC(CO)C(O(C))C(O)C1N)C(CO)OC2(C),ipa,CC(C)O,55.1,,,25.0,,,,,"['CO', 'O', 'CO', 'CC1OCCC(O)C1N', 'NC1COCCC1O', '.', 'CC(C)O']",['CC(C)O'],"['CO', 'O', 'CO', 'CC1OCCC(O)C1N', 'NC1COCCC1O', '.', 'CC(C)O']",40.0,23.5,30,13.3,0.1984,49.019608
pdms,[Si](C)(C)(C)O(C),n-butanol,CCCCO,104.0,,,99.0,,,,,"['CO[Si](C)(C)C', '.', 'CCCCO']",['CCCCO'],"['CO[Si](C)(C)C', '.', 'CCCCO']",12.0,23.1,40,3.0,0.4364,0.028205
pdms,[Si](C)(C)(C)O(C),n-butanol,CCCCO,104.0,,,95.0,,,,,"['CO[Si](C)(C)C', '.', 'CCCCO']",['CCCCO'],"['CO[Si](C)(C)C', '.', 'CCCCO']",12.0,23.1,40,3.0,0.9849,0.028701
peba,C(C)=O.COC(C)=O.COC.CNCCCCCCCCCCCC(C)=O.CCCCCOC,ipa,CC(C)O,89.0,,,60.0,,,,,"['CO', 'CC=O', '.', 'CC(C)O']",['CC(C)O'],"['CO', 'CC=O', '.', 'CC(C)O']",100.0,23.5,30,6.7,1.2722,0.472727187
peba,C(C)=O.COC(C)=O.COC.CNCCCCCCCCCCCC(C)=O.CCCCCOC,ipa,CC(C)O,89.0,,,70.0,,,,,"['CO', 'CC=O', '.', 'CC(C)O']",['CC(C)O'],"['CO', 'CC=O', '.', 'CC(C)O']",100.0,23.5,30,6.7,0.769,0.371428529
peba,C(C)=O.COC(C)=O.COC.CNCCCCCCCCCCCC(C)=O.CCCCCOC,ipa,CC(C)O,89.0,,,80.0,,,,,"['CO', 'CC=O', '.', 'CC(C)O']",['CC(C)O'],"['CO', 'CC=O', '.', 'CC(C)O']",100.0,23.5,30,6.7,0.5411,0.305882331
peba,C(C)=O.COC(C)=O.COC.CNCCCCCCCCCCCC(C)=O.CCCCCOC,ipa,CC(C)O,89.0,,,90.0,,,,,"['CO', 'CC=O', '.', 'CC(C)O']",['CC(C)O'],"['CO', 'CC=O', '.', 'CC(C)O']",100.0,23.5,30,6.7,0.2848,0.283636366
peba,C(C)=O.COC(C)=O.COC.CNCCCCCCCCCCCC(C)=O.CCCCCOC,ipa,CC(C)O,89.0,,,90.0,,,,,"['CO', 'CC=O', '.', 'CC(C)O']",['CC(C)O'],"['CO', 'CC=O', '.', 'CC(C)O']",100.0,23.5,40,6.7,0.6345,0.220987638
peba,C(C)=O.COC(C)=O.COC.CNCCCCCCCCCCCC(C)=O.CCCCCOC,ipa,CC(C)O,89.0,,,90.0,,,,,"['CO', 'CC=O', '.', 'CC(C)O']",['CC(C)O'],"['CO', 'CC=O', '.', 'CC(C)O']",100.0,23.5,50,6.7,1.1139,0.218292663
peba,C(C)=O.COC(C)=O.COC.CNCCCCCCCCCCCC(C)=O.CCCCCOC,ipa,CC(C)O,89.0,,,90.0,,,,,"['CO', 'CC=O', '.', 'CC(C)O']",['CC(C)O'],"['CO', 'CC=O', '.', 'CC(C)O']",100.0,23.5,60,6.7,1.7387,0.192473108
pbo,FC(F)(F)C(c1ccc(C)cc1)(c6ccc(c5nc4ccc(c3ccc2nc(C)oc2c3)cc4o5)cc6)C(F)(F)F,n-butanol,CCCCO,82.0,,,15.0,,,,,"['Cc1ccccc1', 'FC(F)(F)CC(F)(F)F', 'c1ccccc1', 'c1ccc2ocnc2c1', 'Cc1nc2ccccc2o1', '.', 'CCCCO']",['CCCCO'],"['Cc1ccccc1', 'FC(F)(F)CC(F)(F)F', 'c1ccccc1', 'c1ccc2ocnc2c1', 'Cc1nc2ccccc2o1', '.', 'CCCCO']",24.24,23.1,25,1.0,0.0201,1569.666667
pbo,FC(F)(F)C(c1ccc(C)cc1)(c6ccc(c5nc4ccc(c3ccc2nc(C)oc2c3)cc4o5)cc6)C(F)(F)F,ethanol,CCO,82.0,,,5.0,,,,,"['Cc1ccccc1', 'FC(F)(F)CC(F)(F)F', 'c1ccccc1', 'c1ccc2ocnc2c1', 'Cc1nc2ccccc2o1', '.', 'CCO']",['CCO'],"['Cc1ccccc1', 'FC(F)(F)CC(F)(F)F', 'c1ccccc1', 'c1ccc2ocnc2c1', 'Cc1nc2ccccc2o1', '.', 'CCO']",24.24,26.5,25,1.0,0.0324,77.917431
pbo,FC(F)(F)C(c1ccc(C)cc1)(c6ccc(c5nc4ccc(c3ccc2nc(C)oc2c3)cc4o5)cc6)C(F)(F)F,n-butanol,CCCCO,82.0,,,15.0,,,,,"['Cc1ccccc1', 'FC(F)(F)CC(F)(F)F', 'c1ccccc1', 'c1ccc2ocnc2c1', 'Cc1nc2ccccc2o1', '.', 'CCCCO']",['CCCCO'],"['Cc1ccccc1', 'FC(F)(F)CC(F)(F)F', 'c1ccccc1', 'c1ccc2ocnc2c1', 'Cc1nc2ccccc2o1', '.', 'CCCCO']",24.24,23.1,25,1.0,0.0331,1044.555556
pbo,FC(F)(F)C(c1ccc(C)cc1)(c6ccc(c5nc4ccc(c3ccc2nc(C)oc2c3)cc4o5)cc6)C(F)(F)F,n-butanol,CCCCO,82.0,,,15.0,,,,,"['Cc1ccccc1', 'FC(F)(F)CC(F)(F)F', 'c1ccccc1', 'c1ccc2ocnc2c1', 'Cc1nc2ccccc2o1', '.', 'CCCCO']",['CCCCO'],"['Cc1ccccc1', 'FC(F)(F)CC(F)(F)F', 'c1ccccc1', 'c1ccc2ocnc2c1', 'Cc1nc2ccccc2o1', '.', 'CCCCO']",24.24,23.1,25,1.0,0.0345,1569.666667
pbo,FC(F)(F)C(c1ccc(C)cc1)(c6ccc(c5nc4ccc(c3ccc2nc(C)oc2c3)cc4o5)cc6)C(F)(F)F,ipa,CC(C)O,82.0,,,15.0,,,,,"['Cc1ccccc1', 'FC(F)(F)CC(F)(F)F', 'c1ccccc1', 'c1ccc2ocnc2c1', 'Cc1nc2ccccc2o1', '.', 'CC(C)O']",['CC(C)O'],"['Cc1ccccc1', 'FC(F)(F)CC(F)(F)F', 'c1ccccc1', 'c1ccc2ocnc2c1', 'Cc1nc2ccccc2o1', '.', 'CC(C)O']",24.24,23.5,25,1.0,0.0374,1044.555556
pbo,FC(F)(F)C(c1ccc(C)cc1)(c6ccc(c5nc4ccc(c3ccc2nc(C)oc2c3)cc4o5)cc6)C(F)(F)F,ethanol,CCO,82.0,,,10.0,,,,,"['Cc1ccccc1', 'FC(F)(F)CC(F)(F)F', 'c1ccccc1', 'c1ccc2ocnc2c1', 'Cc1nc2ccccc2o1', '.', 'CCO']",['CCO'],"['Cc1ccccc1', 'FC(F)(F)CC(F)(F)F', 'c1ccccc1', 'c1ccc2ocnc2c1', 'Cc1nc2ccccc2o1', '.', 'CCO']",24.24,26.5,25,1.0,0.046,56.842105
pbo,FC(F)(F)C(c1ccc(C)cc1)(c6ccc(c5nc4ccc(c3ccc2nc(C)oc2c3)cc4o5)cc6)C(F)(F)F,n-butanol,CCCCO,82.0,,,10.0,,,,,"['Cc1ccccc1', 'FC(F)(F)CC(F)(F)F', 'c1ccccc1', 'c1ccc2ocnc2c1', 'Cc1nc2ccccc2o1', '.', 'CCCCO']",['CCCCO'],"['Cc1ccccc1', 'FC(F)(F)CC(F)(F)F', 'c1ccccc1', 'c1ccc2ocnc2c1', 'Cc1nc2ccccc2o1', '.', 'CCCCO']",24.24,23.1,80,1.0,0.0577,459.0
pbo,FC(F)(F)C(c1ccc(C)cc1)(c6ccc(c5nc4ccc(c3ccc2nc(C)oc2c3)cc4o5)cc6)C(F)(F)F,n-butanol,CCCCO,82.0,,,10.0,,,,,"['Cc1ccccc1', 'FC(F)(F)CC(F)(F)F', 'c1ccccc1', 'c1ccc2ocnc2c1', 'Cc1nc2ccccc2o1', '.', 'CCCCO']",['CCCCO'],"['Cc1ccccc1', 'FC(F)(F)CC(F)(F)F', 'c1ccccc1', 'c1ccc2ocnc2c1', 'Cc1nc2ccccc2o1', '.', 'CCCCO']",24.24,23.1,60,1.0,0.0596,891.0
pbo,FC(F)(F)C(c1ccc(C)cc1)(c6ccc(c5nc4ccc(c3ccc2nc(C)oc2c3)cc4o5)cc6)C(F)(F)F,ipa,CC(C)O,82.0,,,10.0,,,,,"['Cc1ccccc1', 'FC(F)(F)CC(F)(F)F', 'c1ccccc1', 'c1ccc2ocnc2c1', 'Cc1nc2ccccc2o1', '.', 'CC(C)O']",['CC(C)O'],"['Cc1ccccc1', 'FC(F)(F)CC(F)(F)F', 'c1ccccc1', 'c1ccc2ocnc2c1', 'Cc1nc2ccccc2o1', '.', 'CC(C)O']",24.24,23.5,60,1.0,0.0846,927.0
pbo,FC(F)(F)C(c1ccc(C)cc1)(c6ccc(c5nc4ccc(c3ccc2nc(C)oc2c3)cc4o5)cc6)C(F)(F)F,ipa,CC(C)O,82.0,,,10.0,,,,,"['Cc1ccccc1', 'FC(F)(F)CC(F)(F)F', 'c1ccccc1', 'c1ccc2ocnc2c1', 'Cc1nc2ccccc2o1', '.', 'CC(C)O']",['CC(C)O'],"['Cc1ccccc1', 'FC(F)(F)CC(F)(F)F', 'c1ccccc1', 'c1ccc2ocnc2c1', 'Cc1nc2ccccc2o1', '.', 'CC(C)O']",24.24,23.5,80,1.0,0.1346,199.0
pbo,FC(F)(F)C(c1ccc(C)cc1)(c6ccc(c5nc4ccc(c3ccc2nc(C)oc2c3)cc4o5)cc6)C(F)(F)F,ethanol,CCO,84.0,,,15.0,,,,,"['Cc1ccccc1', 'FC(F)(F)CC(F)(F)F', 'c1ccccc1', 'c1ccc2ocnc2c1', 'Cc1nc2ccccc2o1', '.', 'CCO']",['CCO'],"['Cc1ccccc1', 'FC(F)(F)CC(F)(F)F', 'c1ccccc1', 'c1ccc2ocnc2c1', 'Cc1nc2ccccc2o1', '.', 'CCO']",24.11,26.5,25,1.0,0.0801,68.26984127
pbo,FC(F)(F)C(c1ccc(C)cc1)(c6ccc(c5nc4ccc(c3ccc2nc(C)oc2c3)cc4o5)cc6)C(F)(F)F,ethanol,CCO,91.0,,,15.0,,,,,"['Cc1ccccc1', 'FC(F)(F)CC(F)(F)F', 'c1ccccc1', 'c1ccc2ocnc2c1', 'Cc1nc2ccccc2o1', '.', 'CCO']",['CCO'],"['Cc1ccccc1', 'FC(F)(F)CC(F)(F)F', 'c1ccccc1', 'c1ccc2ocnc2c1', 'Cc1nc2ccccc2o1', '.', 'CCO']",18.23,26.5,25,1.0,0.0486,216.1428571
p84,Cc2ccc(Cc1ccc(C)cc1)cc2.Cc1cc(C)ccc1n5c(=O)c4ccc(C(=O)c3ccc2c(=O)n(C)c(=O)c2c3)cc4c5=O,ipa,CC(C)O,82.3,,,15.0,,,,,"['CN1C(=O)c2ccccc2C1=O', 'C=O', 'Cc1cccc(C)c1', 'O=C1NC(=O)c2ccccc21', '.', 'CC(C)O']",['CC(C)O'],"['CN1C(=O)c2ccccc2C1=O', 'C=O', 'Cc1cccc(C)c1', 'O=C1NC(=O)c2ccccc21', '.', 'CC(C)O']",39.0,23.5,60,5.0,0.0136,1347.701149
p84,Cc2ccc(Cc1ccc(C)cc1)cc2.Cc1cc(C)ccc1n5c(=O)c4ccc(C(=O)c3ccc2c(=O)n(C)c(=O)c2c3)cc4c5=O,ipa,CC(C)O,82.3,,,15.0,,,,,"['CN1C(=O)c2ccccc2C1=O', 'C=O', 'Cc1cccc(C)c1', 'O=C1NC(=O)c2ccccc21', '.', 'CC(C)O']",['CC(C)O'],"['CN1C(=O)c2ccccc2C1=O', 'C=O', 'Cc1cccc(C)c1', 'O=C1NC(=O)c2ccccc21', '.', 'CC(C)O']",39.0,23.5,80,5.0,0.0256,945.402299
p84,Cc2ccc(Cc1ccc(C)cc1)cc2.Cc1cc(C)ccc1n5c(=O)c4ccc(C(=O)c3ccc2c(=O)n(C)c(=O)c2c3)cc4c5=O,ipa,CC(C)O,82.3,,,15.0,,,,,"['CN1C(=O)c2ccccc2C1=O', 'C=O', 'Cc1cccc(C)c1', 'O=C1NC(=O)c2ccccc21', '.', 'CC(C)O']",['CC(C)O'],"['CN1C(=O)c2ccccc2C1=O', 'C=O', 'Cc1cccc(C)c1', 'O=C1NC(=O)c2ccccc21', '.', 'CC(C)O']",28.0,23.5,60,5.0,0.0273,1106.321839
p84,Cc2ccc(Cc1ccc(C)cc1)cc2.Cc1cc(C)ccc1n5c(=O)c4ccc(C(=O)c3ccc2c(=O)n(C)c(=O)c2c3)cc4c5=O,ipa,CC(C)O,82.3,,,15.0,,,,,"['CN1C(=O)c2ccccc2C1=O', 'C=O', 'Cc1cccc(C)c1', 'O=C1NC(=O)c2ccccc21', '.', 'CC(C)O']",['CC(C)O'],"['CN1C(=O)c2ccccc2C1=O', 'C=O', 'Cc1cccc(C)c1', 'O=C1NC(=O)c2ccccc21', '.', 'CC(C)O']",28.0,23.5,80,5.0,0.0392,1025.862069
p84,Cc2ccc(Cc1ccc(C)cc1)cc2.Cc1cc(C)ccc1n5c(=O)c4ccc(C(=O)c3ccc2c(=O)n(C)c(=O)c2c3)cc4c5=O,ipa,CC(C)O,82.3,,,15.0,,,,,"['CN1C(=O)c2ccccc2C1=O', 'C=O', 'Cc1cccc(C)c1', 'O=C1NC(=O)c2ccccc21', '.', 'CC(C)O']",['CC(C)O'],"['CN1C(=O)c2ccccc2C1=O', 'C=O', 'Cc1cccc(C)c1', 'O=C1NC(=O)c2ccccc21', '.', 'CC(C)O']",28.0,23.5,100,5.0,0.0699,864.942529
p84,Cc2ccc(Cc1ccc(C)cc1)cc2.Cc1cc(C)ccc1n5c(=O)c4ccc(C(=O)c3ccc2c(=O)n(C)c(=O)c2c3)cc4c5=O,ipa,CC(C)O,82.3,,,15.0,,,,,"['CN1C(=O)c2ccccc2C1=O', 'C=O', 'Cc1cccc(C)c1', 'O=C1NC(=O)c2ccccc21', '.', 'CC(C)O']",['CC(C)O'],"['CN1C(=O)c2ccccc2C1=O', 'C=O', 'Cc1cccc(C)c1', 'O=C1NC(=O)c2ccccc21', '.', 'CC(C)O']",10.0,23.5,60,5.0,0.0631,2916.666667
p84,Cc2ccc(Cc1ccc(C)cc1)cc2.Cc1cc(C)ccc1n5c(=O)c4ccc(C(=O)c3ccc2c(=O)n(C)c(=O)c2c3)cc4c5=O,ipa,CC(C)O,82.3,,,15.0,,,,,"['CN1C(=O)c2ccccc2C1=O', 'C=O', 'Cc1cccc(C)c1', 'O=C1NC(=O)c2ccccc21', '.', 'CC(C)O']",['CC(C)O'],"['CN1C(=O)c2ccccc2C1=O', 'C=O', 'Cc1cccc(C)c1', 'O=C1NC(=O)c2ccccc21', '.', 'CC(C)O']",10.0,23.5,80,5.0,0.1159,1790.229885
p84,Cc2ccc(Cc1ccc(C)cc1)cc2.Cc1cc(C)ccc1n5c(=O)c4ccc(C(=O)c3ccc2c(=O)n(C)c(=O)c2c3)cc4c5=O,ipa,CC(C)O,82.3,,,15.0,,,,,"['CN1C(=O)c2ccccc2C1=O', 'C=O', 'Cc1cccc(C)c1', 'O=C1NC(=O)c2ccccc21', '.', 'CC(C)O']",['CC(C)O'],"['CN1C(=O)c2ccccc2C1=O', 'C=O', 'Cc1cccc(C)c1', 'O=C1NC(=O)c2ccccc21', '.', 'CC(C)O']",10.0,23.5,100,5.0,0.2182,1488.505747
p84,Cc2ccc(Cc1ccc(C)cc1)cc2.Cc1cc(C)ccc1n5c(=O)c4ccc(C(=O)c3ccc2c(=O)n(C)c(=O)c2c3)cc4c5=O,ipa,CC(C)O,82.3,,,15.0,,,,,"['CN1C(=O)c2ccccc2C1=O', 'C=O', 'Cc1cccc(C)c1', 'O=C1NC(=O)c2ccccc21', '.', 'CC(C)O']",['CC(C)O'],"['CN1C(=O)c2ccccc2C1=O', 'C=O', 'Cc1cccc(C)c1', 'O=C1NC(=O)c2ccccc21', '.', 'CC(C)O']",20.5,23.5,60,1.0,0.0496,5265.366081
p84,Cc2ccc(Cc1ccc(C)cc1)cc2.Cc1cc(C)ccc1n5c(=O)c4ccc(C(=O)c3ccc2c(=O)n(C)c(=O)c2c3)cc4c5=O,ipa,CC(C)O,82.3,,,15.0,,,,,"['CN1C(=O)c2ccccc2C1=O', 'C=O', 'Cc1cccc(C)c1', 'O=C1NC(=O)c2ccccc21', '.', 'CC(C)O']",['CC(C)O'],"['CN1C(=O)c2ccccc2C1=O', 'C=O', 'Cc1cccc(C)c1', 'O=C1NC(=O)c2ccccc21', '.', 'CC(C)O']",20.5,23.5,90,1.0,0.1728,5265.366081
pva,C(C)C(C)(O),ipa,CC(C)O,74.0,,,10.0,,,,,"['CCC(C)O', '.', 'CC(C)O']",['CC(C)O'],"['CCC(C)O', '.', 'CC(C)O']",22.0,23.5,25,1.3,0.0293,4.930693
pva,C(C)C(C)(O),ipa,CC(C)O,74.0,,,20.0,,,,,"['CCC(C)O', '.', 'CC(C)O']",['CC(C)O'],"['CCC(C)O', '.', 'CC(C)O']",22.0,23.5,25,1.3,0.0561,8.19802
pva,C(C)C(C)(O),ipa,CC(C)O,74.0,,,25.0,,,,,"['CCC(C)O', '.', 'CC(C)O']",['CC(C)O'],"['CCC(C)O', '.', 'CC(C)O']",22.0,23.5,25,1.3,0.0967,11.049505
pva,C(C)C(C)(O),ipa,CC(C)O,74.0,,,25.0,,,,,"['CCC(C)O', '.', 'CC(C)O']",['CC(C)O'],"['CCC(C)O', '.', 'CC(C)O']",22.0,23.5,75,1.3,0.495,12.33663366
pva,C(C)C(C)(O),ipa,CC(C)O,74.0,,,20.0,,,,,"['CCC(C)O', '.', 'CC(C)O']",['CC(C)O'],"['CCC(C)O', '.', 'CC(C)O']",22.0,23.5,75,1.3,0.9406,2.98019802
pva,C(C)C(C)(O),ipa,CC(C)O,74.0,,,15.0,,,,,"['CCC(C)O', '.', 'CC(C)O']",['CC(C)O'],"['CCC(C)O', '.', 'CC(C)O']",22.0,23.5,75,1.3,2.1782,2.00990099
pva,C(C)C(C)(O),ipa,CC(C)O,74.0,,,10.0,,,,,"['CCC(C)O', '.', 'CC(C)O']",['CC(C)O'],"['CCC(C)O', '.', 'CC(C)O']",22.0,23.5,75,1.3,3.4653,1.663366337
pva,C(C)C(C)(O),ipa,CC(C)O,74.0,,,5.0,,,,,"['CCC(C)O', '.', 'CC(C)O']",['CC(C)O'],"['CCC(C)O', '.', 'CC(C)O']",22.0,23.5,75,1.3,7.8713,3.673267327
pva,C(C)C(C)(O),ipa,CC(C)O,74.0,,,10.0,,,,,"['CCC(C)O', '.', 'CC(C)O']",['CC(C)O'],"['CCC(C)O', '.', 'CC(C)O']",10.0,23.5,30,0.06,0.123,77.0
pva,C(C)C(C)(O),ipa,CC(C)O,74.0,,,15.0,,,,,"['CCC(C)O', '.', 'CC(C)O']",['CC(C)O'],"['CCC(C)O', '.', 'CC(C)O']",10.0,23.5,30,0.06,0.145,46.0
pva,C(C)C(C)(O),ipa,CC(C)O,74.0,,,20.0,,,,,"['CCC(C)O', '.', 'CC(C)O']",['CC(C)O'],"['CCC(C)O', '.', 'CC(C)O']",10.0,23.5,30,0.06,0.163,30.0
pva,C(C)C(C)(O),ipa,CC(C)O,74.0,,,10.0,,,,,"['CCC(C)O', '.', 'CC(C)O']",['CC(C)O'],"['CCC(C)O', '.', 'CC(C)O']",22.0,23.5,40,3.0,0.0311,142.9
pva,C(C)C(C)(O),ethanol,CCO,74.0,,,8.0,,,,,"['CCC(C)O', '.', 'CCO']",['CCO'],"['CCC(C)O', '.', 'CCO']",22.0,26.5,50,3.0,0.0328,115.15
pva,C(C)C(C)(O),ethanol,CCO,74.0,,,10.0,,,,,"['CCC(C)O', '.', 'CCO']",['CCO'],"['CCC(C)O', '.', 'CCO']",22.0,26.5,40,3.0,0.0355,77.91
pva,C(C)C(C)(O),ipa,CC(C)O,74.0,,,8.0,,,,,"['CCC(C)O', '.', 'CC(C)O']",['CC(C)O'],"['CCC(C)O', '.', 'CC(C)O']",22.0,23.5,50,3.0,0.0357,148.27
pva,C(C)C(C)(O),ethanol,CCO,74.0,,,15.0,,,,,"['CCC(C)O', '.', 'CCO']",['CCO'],"['CCC(C)O', '.', 'CCO']",22.0,26.5,40,3.0,0.0376,103.76
pva,C(C)C(C)(O),ipa,CC(C)O,74.0,,,10.0,,,,,"['CCC(C)O', '.', 'CC(C)O']",['CC(C)O'],"['CCC(C)O', '.', 'CC(C)O']",22.0,23.5,40,3.0,0.0419,137.44
pva,C(C)C(C)(O),ipa,CC(C)O,74.0,,,12.5,,,,,"['CCC(C)O', '.', 'CC(C)O']",['CC(C)O'],"['CCC(C)O', '.', 'CC(C)O']",22.0,23.5,50,3.0,0.0487,98.1
pva,C(C)C(C)(O),ethanol,CCO,74.0,,,12.5,,,,,"['CCC(C)O', '.', 'CCO']",['CCO'],"['CCC(C)O', '.', 'CCO']",22.0,26.5,33,3.0,0.0489,78.27
pva,C(C)C(C)(O),ethanol,CCO,74.0,,,12.5,,,,,"['CCC(C)O', '.', 'CCO']",['CCO'],"['CCC(C)O', '.', 'CCO']",22.0,26.5,50,3.0,0.052,80.66
pva,C(C)C(C)(O),ethanol,CCO,74.0,,,10.0,,,,,"['CCC(C)O', '.', 'CCO']",['CCO'],"['CCC(C)O', '.', 'CCO']",22.0,26.5,60,3.0,0.0522,90.23
pva,C(C)C(C)(O),ipa,CC(C)O,74.0,,,12.5,,,,,"['CCC(C)O', '.', 'CC(C)O']",['CC(C)O'],"['CCC(C)O', '.', 'CC(C)O']",22.0,23.5,50,3.0,0.0528,105.46
pva,C(C)C(C)(O),ipa,CC(C)O,74.0,,,12.5,,,,,"['CCC(C)O', '.', 'CC(C)O']",['CC(C)O'],"['CCC(C)O', '.', 'CC(C)O']",22.0,23.5,50,3.0,0.0535,92.23
pva,C(C)C(C)(O),ipa,CC(C)O,74.0,,,12.5,,,,,"['CCC(C)O', '.', 'CC(C)O']",['CC(C)O'],"['CCC(C)O', '.', 'CC(C)O']",22.0,23.5,50,3.0,0.0546,100.58
pva,C(C)C(C)(O),ipa,CC(C)O,74.0,,,12.5,,,,,"['CCC(C)O', '.', 'CC(C)O']",['CC(C)O'],"['CCC(C)O', '.', 'CC(C)O']",22.0,23.5,50,3.0,0.0548,98.09
pva,C(C)C(C)(O),ipa,CC(C)O,74.0,,,12.5,,,,,"['CCC(C)O', '.', 'CC(C)O']",['CC(C)O'],"['CCC(C)O', '.', 'CC(C)O']",22.0,23.5,50,3.0,0.055,96.37
pva,C(C)C(C)(O),ethanol,CCO,74.0,,,12.5,,,,,"['CCC(C)O', '.', 'CCO']",['CCO'],"['CCC(C)O', '.', 'CCO']",22.0,26.5,50,3.0,0.0559,82.22
pva,C(C)C(C)(O),ethanol,CCO,74.0,,,12.5,,,,,"['CCC(C)O', '.', 'CCO']",['CCO'],"['CCC(C)O', '.', 'CCO']",22.0,26.5,50,3.0,0.0571,87.19
pva,C(C)C(C)(O),ethanol,CCO,74.0,,,12.5,,,,,"['CCC(C)O', '.', 'CCO']",['CCO'],"['CCC(C)O', '.', 'CCO']",22.0,26.5,50,3.0,0.058,90.14
pva,C(C)C(C)(O),ipa,CC(C)O,74.0,,,15.0,,,,,"['CCC(C)O', '.', 'CC(C)O']",['CC(C)O'],"['CCC(C)O', '.', 'CC(C)O']",22.0,23.5,40,3.0,0.0602,111.77
pva,C(C)C(C)(O),ethanol,CCO,74.0,,,15.0,,,,,"['CCC(C)O', '.', 'CCO']",['CCO'],"['CCC(C)O', '.', 'CCO']",22.0,26.5,40,3.0,0.0619,98.82
pva,C(C)C(C)(O),ethanol,CCO,74.0,,,12.5,,,,,"['CCC(C)O', '.', 'CCO']",['CCO'],"['CCC(C)O', '.', 'CCO']",22.0,26.5,50,3.0,0.0621,84.37
pva,C(C)C(C)(O),ethanol,CCO,74.0,,,10.0,,,,,"['CCC(C)O', '.', 'CCO']",['CCO'],"['CCC(C)O', '.', 'CCO']",22.0,26.5,60,3.0,0.0678,105.93
pva,C(C)C(C)(O),ipa,CC(C)O,74.0,,,10.0,,,,,"['CCC(C)O', '.', 'CC(C)O']",['CC(C)O'],"['CCC(C)O', '.', 'CC(C)O']",22.0,23.5,60,3.0,0.0683,92.11
pva,C(C)C(C)(O),ethanol,CCO,74.0,,,12.5,,,,,"['CCC(C)O', '.', 'CCO']",['CCO'],"['CCC(C)O', '.', 'CCO']",22.0,26.5,50,3.0,0.0688,71.06
pva,C(C)C(C)(O),ipa,CC(C)O,74.0,,,15.0,,,,,"['CCC(C)O', '.', 'CC(C)O']",['CC(C)O'],"['CCC(C)O', '.', 'CC(C)O']",22.0,23.5,40,3.0,0.0711,105.89
pva,C(C)C(C)(O),ipa,CC(C)O,74.0,,,17.0,,,,,"['CCC(C)O', '.', 'CC(C)O']",['CC(C)O'],"['CCC(C)O', '.', 'CC(C)O']",22.0,23.5,50,3.0,0.0764,103.3
pva,C(C)C(C)(O),ethanol,CCO,74.0,,,17.0,,,,,"['CCC(C)O', '.', 'CCO']",['CCO'],"['CCC(C)O', '.', 'CCO']",22.0,26.5,50,3.0,0.0846,88.26
pva,C(C)C(C)(O),ipa,CC(C)O,74.0,,,15.0,,,,,"['CCC(C)O', '.', 'CC(C)O']",['CC(C)O'],"['CCC(C)O', '.', 'CC(C)O']",22.0,23.5,60,3.0,0.0853,69.11
pva,C(C)C(C)(O),ipa,CC(C)O,74.0,,,15.0,,,,,"['CCC(C)O', '.', 'CC(C)O']",['CC(C)O'],"['CCC(C)O', '.', 'CC(C)O']",22.0,23.5,60,3.0,0.0916,88.81
pva,C(C)C(C)(O),ipa,CC(C)O,74.0,,,10.0,,,,,"['CCC(C)O', '.', 'CC(C)O']",['CC(C)O'],"['CCC(C)O', '.', 'CC(C)O']",22.0,23.5,60,3.0,0.0977,87.81
pva,C(C)C(C)(O),ethanol,CCO,74.0,,,12.5,,,,,"['CCC(C)O', '.', 'CCO']",['CCO'],"['CCC(C)O', '.', 'CCO']",22.0,26.5,67,3.0,0.1012,48.59
pva,C(C)C(C)(O),ethanol,CCO,74.0,,,15.0,,,,,"['CCC(C)O', '.', 'CCO']",['CCO'],"['CCC(C)O', '.', 'CCO']",22.0,26.5,60,3.0,0.1084,41.1
pva,C(C)C(C)(O),ethanol,CCO,74.0,,,15.0,,,,,"['CCC(C)O', '.', 'CCO']",['CCO'],"['CCC(C)O', '.', 'CCO']",22.0,26.5,60,3.0,0.11,52.64
pva,C(C)C(C)(O),ipa,CC(C)O,74.0,,,10.0,,,,,"['CCC(C)O', '.', 'CC(C)O']",['CC(C)O'],"['CCC(C)O', '.', 'CC(C)O']",25.0,23.5,30,2.0,0.1505,125.0
pva,C(C)C(C)(O),ipa,CC(C)O,74.0,,,10.0,,,,,"['CCC(C)O', '.', 'CC(C)O']",['CC(C)O'],"['CCC(C)O', '.', 'CC(C)O']",50.0,23.5,30,6.7,0.1324,163.418803
pva,C(C)C(C)(O),ipa,CC(C)O,74.0,,,10.0,,,,,"['CCC(C)O', '.', 'CC(C)O']",['CC(C)O'],"['CCC(C)O', '.', 'CC(C)O']",50.0,23.5,50,0.06,0.1886,36.0
pva,C(C)C(C)(O),ipa,CC(C)O,74.0,,,10.0,,,,,"['CCC(C)O', '.', 'CC(C)O']",['CC(C)O'],"['CCC(C)O', '.', 'CC(C)O']",50.0,23.5,60,0.06,0.2,23.0
alginate,O=C(O)C1OC(C)C(O)C(O)C1O(C).O=C(O)C1OC(C)C(O)C(O)C1O(C),ipa,CC(C)O,37.37,,,5.0,,,,,"['CO', 'O=CO', 'CC1OCCC(O)C1O', '.', 'CC(C)O']",['CC(C)O'],"['CO', 'O=CO', 'CC1OCCC(O)C1O', '.', 'CC(C)O']",45.0,23.5,60,3.0,0.2328,3603.305055
chitosan,NC2C(O)C(OC1OC(CO)C(O(C))C(O)C1N)C(CO)OC2(C),ethanol,CCO,55.1,,,10.0,,,,,"['CO', 'O', 'CO', 'CC1OCCC(O)C1N', 'NC1COCCC1O', '.', 'CCO']",['CCO'],"['CO', 'O', 'CO', 'CC1OCCC(O)C1N', 'NC1COCCC1O', '.', 'CCO']",45.0,26.5,60,3.0,0.2876,178.956407
chitosan,NC2C(O)C(OC1OC(CO)C(O(C))C(O)C1N)C(CO)OC2(C),ipa,CC(C)O,55.1,,,10.0,,,,,"['CO', 'O', 'CO', 'CC1OCCC(O)C1N', 'NC1COCCC1O', '.', 'CC(C)O']",['CC(C)O'],"['CO', 'O', 'CO', 'CC1OCCC(O)C1N', 'NC1COCCC1O', '.', 'CC(C)O']",45.0,23.5,60,3.0,0.2963,1533.087739
alginate,O=C(O)C1OC(C)C(O)C(O)C1O(C).O=C(O)C1OC(C)C(O)C(O)C1O(C),ethanol,CCO,37.37,,,20.0,,,,,"['CO', 'O=CO', 'CC1OCCC(O)C1O', '.', 'CCO']",['CCO'],"['CO', 'O=CO', 'CC1OCCC(O)C1O', '.', 'CCO']",45.0,26.5,60,3.0,0.5297,1499.077811
chitosan,NC2C(O)C(OC1OC(CO)C(O(C))C(O)C1N)C(CO)OC2(C),ethanol,CCO,55.1,,,20.0,,,,,"['CO', 'O', 'CO', 'CC1OCCC(O)C1N', 'NC1COCCC1O', '.', 'CCO']",['CCO'],"['CO', 'O', 'CO', 'CC1OCCC(O)C1N', 'NC1COCCC1O', '.', 'CCO']",45.0,26.5,60,3.0,0.6962,75.704358
chitosan,NC2C(O)C(OC1OC(CO)C(O(C))C(O)C1N)C(CO)OC2(C),ipa,CC(C)O,55.1,,,20.0,,,,,"['CO', 'O', 'CO', 'CC1OCCC(O)C1N', 'NC1COCCC1O', '.', 'CC(C)O']",['CC(C)O'],"['CO', 'O', 'CO', 'CC1OCCC(O)C1N', 'NC1COCCC1O', '.', 'CC(C)O']",45.0,23.5,60,3.0,0.8889,386.926848
alginate,O=C(O)C1OC(C)C(O)C(O)C1O(C).O=C(O)C1OC(C)C(O)C(O)C1O(C),ethanol,CCO,37.37,,,30.0,,,,,"['CO', 'O=CO', 'CC1OCCC(O)C1O', '.', 'CCO']",['CCO'],"['CO', 'O=CO', 'CC1OCCC(O)C1O', '.', 'CCO']",45.0,26.5,60,3.0,1.0065,1287.923625
chitosan,NC2C(O)C(OC1OC(CO)C(O(C))C(O)C1N)C(CO)OC2(C),ethanol,CCO,55.1,,,30.0,,,,,"['CO', 'O', 'CO', 'CC1OCCC(O)C1N', 'NC1COCCC1O', '.', 'CCO']",['CCO'],"['CO', 'O', 'CO', 'CC1OCCC(O)C1N', 'NC1COCCC1O', '.', 'CCO']",45.0,26.5,60,3.0,1.2486,41.246264
chitosan,NC2C(O)C(OC1OC(CO)C(O(C))C(O)C1N)C(CO)OC2(C),ipa,CC(C)O,55.1,,,30.0,,,,,"['CO', 'O', 'CO', 'CC1OCCC(O)C1N', 'NC1COCCC1O', '.', 'CC(C)O']",['CC(C)O'],"['CO', 'O', 'CO', 'CC1OCCC(O)C1N', 'NC1COCCC1O', '.', 'CC(C)O']",45.0,23.5,60,3.0,1.7778,118.076902
alginate,O=C(O)C1OC(C)C(O)C(O)C1O(C).O=C(O)C1OC(C)C(O)C(O)C1O(C),ipa,CC(C)O,37.37,,,20.0,,,,,"['CO', 'O=CO', 'CC1OCCC(O)C1O', '.', 'CC(C)O']",['CC(C)O'],"['CO', 'O=CO', 'CC1OCCC(O)C1O', '.', 'CC(C)O']",45.0,23.5,60,3.0,2.0317,1394.215469
alginate,O=C(O)C1OC(C)C(O)C(O)C1O(C).O=C(O)C1OC(C)C(O)C(O)C1O(C),ipa,CC(C)O,37.37,,,30.0,,,,,"['CO', 'O=CO', 'CC1OCCC(O)C1O', '.', 'CC(C)O']",['CC(C)O'],"['CO', 'O=CO', 'CC1OCCC(O)C1O', '.', 'CC(C)O']",45.0,23.5,60,3.0,3.619,1000.0
alginate,O=C(O)C1OC(C)C(O)C(O)C1O(C).O=C(O)C1OC(C)C(O)C(O)C1O(C),ipa,CC(C)O,37.37,,,5.0,,,,,"['CO', 'O=CO', 'CC1OCCC(O)C1O', '.', 'CC(C)O']",['CC(C)O'],"['CO', 'O=CO', 'CC1OCCC(O)C1O', '.', 'CC(C)O']",40.0,23.5,30,1.33,0.0506,385.26
alginate,O=C(O)C1OC(C)C(O)C(O)C1O(C).O=C(O)C1OC(C)C(O)C(O)C1O(C),ipa,CC(C)O,37.37,,,10.0,,,,,"['CO', 'O=CO', 'CC1OCCC(O)C1O', '.', 'CC(C)O']",['CC(C)O'],"['CO', 'O=CO', 'CC1OCCC(O)C1O', '.', 'CC(C)O']",40.0,23.5,30,1.33,0.0677,171.0
alginate,O=C(O)C1OC(C)C(O)C(O)C1O(C).O=C(O)C1OC(C)C(O)C(O)C1O(C),ipa,CC(C)O,37.37,,,10.0,,,,,"['CO', 'O=CO', 'CC1OCCC(O)C1O', '.', 'CC(C)O']",['CC(C)O'],"['CO', 'O=CO', 'CC1OCCC(O)C1O', '.', 'CC(C)O']",40.0,23.5,40,1.33,0.0753,123.35
alginate,O=C(O)C1OC(C)C(O)C(O)C1O(C).O=C(O)C1OC(C)C(O)C(O)C1O(C),ipa,CC(C)O,37.37,,,15.0,,,,,"['CO', 'O=CO', 'CC1OCCC(O)C1O', '.', 'CC(C)O']",['CC(C)O'],"['CO', 'O=CO', 'CC1OCCC(O)C1O', '.', 'CC(C)O']",40.0,23.5,30,1.33,0.0998,103.31
alginate,O=C(O)C1OC(C)C(O)C(O)C1O(C).O=C(O)C1OC(C)C(O)C(O)C1O(C),ipa,CC(C)O,37.37,,,20.0,,,,,"['CO', 'O=CO', 'CC1OCCC(O)C1O', '.', 'CC(C)O']",['CC(C)O'],"['CO', 'O=CO', 'CC1OCCC(O)C1O', '.', 'CC(C)O']",40.0,23.5,30,1.33,0.0999,62.67
alginate,O=C(O)C1OC(C)C(O)C(O)C1O(C).O=C(O)C1OC(C)C(O)C(O)C1O(C),ipa,CC(C)O,37.37,,,25.0,,,,,"['CO', 'O=CO', 'CC1OCCC(O)C1O', '.', 'CC(C)O']",['CC(C)O'],"['CO', 'O=CO', 'CC1OCCC(O)C1O', '.', 'CC(C)O']",40.0,23.5,30,1.33,0.1,27.0
alginate,O=C(O)C1OC(C)C(O)C(O)C1O(C).O=C(O)C1OC(C)C(O)C(O)C1O(C),ipa,CC(C)O,37.37,,,10.0,,,,,"['CO', 'O=CO', 'CC1OCCC(O)C1O', '.', 'CC(C)O']",['CC(C)O'],"['CO', 'O=CO', 'CC1OCCC(O)C1O', '.', 'CC(C)O']",40.0,23.5,50,1.33,0.157,87.77
alginate,O=C(O)C1OC(C)C(O)C(O)C1O(C).O=C(O)C1OC(C)C(O)C(O)C1O(C),acetic_acid,CC(=O)O,37.37,,,10.0,,,,,"['CO', 'O=CO', 'CC1OCCC(O)C1O', '.', 'CC(=O)O']",['CC(=O)O'],"['CO', 'O=CO', 'CC1OCCC(O)C1O', '.', 'CC(=O)O']",30.0,21.4,30,13.3,0.022,15.7
alginate,O=C(O)C1OC(C)C(O)C(O)C1O(C).O=C(O)C1OC(C)C(O)C(O)C1O(C),acetic_acid,CC(=O)O,37.37,,,20.0,,,,,"['CO', 'O=CO', 'CC1OCCC(O)C1O', '.', 'CC(=O)O']",['CC(=O)O'],"['CO', 'O=CO', 'CC1OCCC(O)C1O', '.', 'CC(=O)O']",30.0,21.4,30,13.3,0.069,21.8
alginate,O=C(O)C1OC(C)C(O)C(O)C1O(C).O=C(O)C1OC(C)C(O)C(O)C1O(C),acetic_acid,CC(=O)O,37.37,,,30.0,,,,,"['CO', 'O=CO', 'CC1OCCC(O)C1O', '.', 'CC(=O)O']",['CC(=O)O'],"['CO', 'O=CO', 'CC1OCCC(O)C1O', '.', 'CC(=O)O']",30.0,21.4,30,13.3,0.258,6.31
alginate,O=C(O)C1OC(C)C(O)C(O)C1O(C).O=C(O)C1OC(C)C(O)C(O)C1O(C),acetic_acid,CC(=O)O,37.37,,,50.0,,,,,"['CO', 'O=CO', 'CC1OCCC(O)C1O', '.', 'CC(=O)O']",['CC(=O)O'],"['CO', 'O=CO', 'CC1OCCC(O)C1O', '.', 'CC(=O)O']",30.0,21.4,30,13.3,0.477,2.7
alginate,O=C(O)C1OC(C)C(O)C(O)C1O(C).O=C(O)C1OC(C)C(O)C(O)C1O(C),acetic_acid,CC(=O)O,37.37,,,40.0,,,,,"['CO', 'O=CO', 'CC1OCCC(O)C1O', '.', 'CC(=O)O']",['CC(=O)O'],"['CO', 'O=CO', 'CC1OCCC(O)C1O', '.', 'CC(=O)O']",30.0,21.4,30,13.3,0.485,3.96
alginate,O=C(O)C1OC(C)C(O)C(O)C1O(C).O=C(O)C1OC(C)C(O)C(O)C1O(C),ethanol,CCO,37.37,,,5.0,,,,,"['CO', 'O=CO', 'CC1OCCC(O)C1O', '.', 'CCO']",['CCO'],"['CO', 'O=CO', 'CC1OCCC(O)C1O', '.', 'CCO']",10.0,26.5,30,13.3,0.028,22.331303
alginate,O=C(O)C1OC(C)C(O)C(O)C1O(C).O=C(O)C1OC(C)C(O)C(O)C1O(C),ethanol,CCO,37.37,,,4.0,,,,,"['CO', 'O=CO', 'CC1OCCC(O)C1O', '.', 'CCO']",['CCO'],"['CO', 'O=CO', 'CC1OCCC(O)C1O', '.', 'CCO']",10.0,26.5,40,13.3,0.036,27.914341
alginate,O=C(O)C1OC(C)C(O)C(O)C1O(C).O=C(O)C1OC(C)C(O)C(O)C1O(C),ethanol,CCO,37.37,,,10.0,,,,,"['CO', 'O=CO', 'CC1OCCC(O)C1O', '.', 'CCO']",['CCO'],"['CO', 'O=CO', 'CC1OCCC(O)C1O', '.', 'CCO']",10.0,26.5,30,13.3,0.036,10.556714
alginate,O=C(O)C1OC(C)C(O)C(O)C1O(C).O=C(O)C1OC(C)C(O)C(O)C1O(C),ethanol,CCO,37.37,,,15.0,,,,,"['CO', 'O=CO', 'CC1OCCC(O)C1O', '.', 'CCO']",['CCO'],"['CO', 'O=CO', 'CC1OCCC(O)C1O', '.', 'CCO']",10.0,26.5,30,13.3,0.053,6.58029
alginate,O=C(O)C1OC(C)C(O)C(O)C1O(C).O=C(O)C1OC(C)C(O)C(O)C1O(C),ethanol,CCO,37.37,,,4.0,,,,,"['CO', 'O=CO', 'CC1OCCC(O)C1O', '.', 'CCO']",['CCO'],"['CO', 'O=CO', 'CC1OCCC(O)C1O', '.', 'CCO']",10.0,26.5,50,13.3,0.098,25.792531
alginate,O=C(O)C1OC(C)C(O)C(O)C1O(C).O=C(O)C1OC(C)C(O)C(O)C1O(C),ethanol,CCO,37.37,,,4.0,,,,,"['CO', 'O=CO', 'CC1OCCC(O)C1O', '.', 'CCO']",['CCO'],"['CO', 'O=CO', 'CC1OCCC(O)C1O', '.', 'CCO']",10.0,26.5,60,13.3,0.121,23.932894
alginate,O=C(O)C1OC(C)C(O)C(O)C1O(C).O=C(O)C1OC(C)C(O)C(O)C1O(C),ipa,CC(C)O,37.37,,,10.0,,,,,"['CO', 'O=CO', 'CC1OCCC(O)C1O', '.', 'CC(C)O']",['CC(C)O'],"['CO', 'O=CO', 'CC1OCCC(O)C1O', '.', 'CC(C)O']",10.0,23.5,30,13.3,0.133,2423.432432
alginate,O=C(O)C1OC(C)C(O)C(O)C1O(C).O=C(O)C1OC(C)C(O)C(O)C1O(C),ipa,CC(C)O,37.37,,,15.0,,,,,"['CO', 'O=CO', 'CC1OCCC(O)C1O', '.', 'CC(C)O']",['CC(C)O'],"['CO', 'O=CO', 'CC1OCCC(O)C1O', '.', 'CC(C)O']",10.0,23.5,30,13.3,0.167,357.581197
alginate,O=C(O)C1OC(C)C(O)C(O)C1O(C).O=C(O)C1OC(C)C(O)C(O)C1O(C),ethanol,CCO,37.37,,,4.0,,,,,"['CO', 'O=CO', 'CC1OCCC(O)C1O', '.', 'CCO']",['CCO'],"['CO', 'O=CO', 'CC1OCCC(O)C1O', '.', 'CCO']",10.0,26.5,70,13.3,0.173,21.67079
alginate,O=C(O)C1OC(C)C(O)C(O)C1O(C).O=C(O)C1OC(C)C(O)C(O)C1O(C),ipa,CC(C)O,37.37,,,12.6,,,,,"['CO', 'O=CO', 'CC1OCCC(O)C1O', '.', 'CC(C)O']",['CC(C)O'],"['CO', 'O=CO', 'CC1OCCC(O)C1O', '.', 'CC(C)O']",10.0,23.5,50,13.3,0.204,285.743152
alginate,O=C(O)C1OC(C)C(O)C(O)C1O(C).O=C(O)C1OC(C)C(O)C(O)C1O(C),ipa,CC(C)O,37.37,,,20.0,,,,,"['CO', 'O=CO', 'CC1OCCC(O)C1O', '.', 'CC(C)O']",['CC(C)O'],"['CO', 'O=CO', 'CC1OCCC(O)C1O', '.', 'CC(C)O']",10.0,23.5,30,13.3,0.232,223.272727
alginate,O=C(O)C1OC(C)C(O)C(O)C1O(C).O=C(O)C1OC(C)C(O)C(O)C1O(C),ipa,CC(C)O,37.37,,,12.6,,,,,"['CO', 'O=CO', 'CC1OCCC(O)C1O', '.', 'CC(C)O']",['CC(C)O'],"['CO', 'O=CO', 'CC1OCCC(O)C1O', '.', 'CC(C)O']",10.0,23.5,60,13.3,0.287,196.480147
alginate,O=C(O)C1OC(C)C(O)C(O)C1O(C).O=C(O)C1OC(C)C(O)C(O)C1O(C),ipa,CC(C)O,37.37,,,12.6,,,,,"['CO', 'O=CO', 'CC1OCCC(O)C1O', '.', 'CC(C)O']",['CC(C)O'],"['CO', 'O=CO', 'CC1OCCC(O)C1O', '.', 'CC(C)O']",10.0,23.5,70,13.3,0.332,159.806471
alginate,O=C(O)C1OC(C)C(O)C(O)C1O(C).O=C(O)C1OC(C)C(O)C(O)C1O(C),ipa,CC(C)O,37.37,,,10.0,,,,,"['CO', 'O=CO', 'CC1OCCC(O)C1O', '.', 'CC(C)O']",['CC(C)O'],"['CO', 'O=CO', 'CC1OCCC(O)C1O', '.', 'CC(C)O']",50.0,23.5,30,13.3,0.062,653.0
alginate,O=C(O)C1OC(C)C(O)C(O)C1O(C).O=C(O)C1OC(C)C(O)C(O)C1O(C),ipa,CC(C)O,37.37,,,12.6,,,,,"['CO', 'O=CO', 'CC1OCCC(O)C1O', '.', 'CC(C)O']",['CC(C)O'],"['CO', 'O=CO', 'CC1OCCC(O)C1O', '.', 'CC(C)O']",50.0,23.5,30,13.3,0.068,340.0
alginate,O=C(O)C1OC(C)C(O)C(O)C1O(C).O=C(O)C1OC(C)C(O)C(O)C1O(C),ipa,CC(C)O,37.37,,,12.6,,,,,"['CO', 'O=CO', 'CC1OCCC(O)C1O', '.', 'CC(C)O']",['CC(C)O'],"['CO', 'O=CO', 'CC1OCCC(O)C1O', '.', 'CC(C)O']",50.0,23.5,40,13.3,0.072,243.0
alginate,O=C(O)C1OC(C)C(O)C(O)C1O(C).O=C(O)C1OC(C)C(O)C(O)C1O(C),ipa,CC(C)O,37.37,,,20.0,,,,,"['CO', 'O=CO', 'CC1OCCC(O)C1O', '.', 'CC(C)O']",['CC(C)O'],"['CO', 'O=CO', 'CC1OCCC(O)C1O', '.', 'CC(C)O']",50.0,23.5,30,13.3,0.075,189.0
alginate,O=C(O)C1OC(C)C(O)C(O)C1O(C).O=C(O)C1OC(C)C(O)C(O)C1O(C),ipa,CC(C)O,37.37,,,12.6,,,,,"['CO', 'O=CO', 'CC1OCCC(O)C1O', '.', 'CC(C)O']",['CC(C)O'],"['CO', 'O=CO', 'CC1OCCC(O)C1O', '.', 'CC(C)O']",50.0,23.5,50,13.3,0.08,174.0
alginate,O=C(O)C1OC(C)C(O)C(O)C1O(C).O=C(O)C1OC(C)C(O)C(O)C1O(C),ipa,CC(C)O,37.37,,,12.6,,,,,"['CO', 'O=CO', 'CC1OCCC(O)C1O', '.', 'CC(C)O']",['CC(C)O'],"['CO', 'O=CO', 'CC1OCCC(O)C1O', '.', 'CC(C)O']",50.0,23.5,60,13.3,0.084,140.0
alginate,O=C(O)C1OC(C)C(O)C(O)C1O(C).O=C(O)C1OC(C)C(O)C(O)C1O(C),ipa,CC(C)O,37.37,,,40.0,,,,,"['CO', 'O=CO', 'CC1OCCC(O)C1O', '.', 'CC(C)O']",['CC(C)O'],"['CO', 'O=CO', 'CC1OCCC(O)C1O', '.', 'CC(C)O']",50.0,23.5,30,13.3,0.127,38.0
alginate,O=C(O)C1OC(C)C(O)C(O)C1O(C).O=C(O)C1OC(C)C(O)C(O)C1O(C),ipa,CC(C)O,37.37,,,50.0,,,,,"['CO', 'O=CO', 'CC1OCCC(O)C1O', '.', 'CC(C)O']",['CC(C)O'],"['CO', 'O=CO', 'CC1OCCC(O)C1O', '.', 'CC(C)O']",50.0,23.5,30,13.3,0.133,25.0
alginate,O=C(O)C1OC(C)C(O)C(O)C1O(C).O=C(O)C1OC(C)C(O)C(O)C1O(C),ethanol,CCO,37.37,,,10.0,,,,,"['CO', 'O=CO', 'CC1OCCC(O)C1O', '.', 'CCO']",['CCO'],"['CO', 'O=CO', 'CC1OCCC(O)C1O', '.', 'CCO']",62.5,26.5,30,13.3,0.027,35.0
alginate,O=C(O)C1OC(C)C(O)C(O)C1O(C).O=C(O)C1OC(C)C(O)C(O)C1O(C),ethanol,CCO,37.37,,,30.0,,,,,"['CO', 'O=CO', 'CC1OCCC(O)C1O', '.', 'CCO']",['CCO'],"['CO', 'O=CO', 'CC1OCCC(O)C1O', '.', 'CCO']",62.5,26.5,30,13.3,0.042,6.0
alginate,O=C(O)C1OC(C)C(O)C(O)C1O(C).O=C(O)C1OC(C)C(O)C(O)C1O(C),ipa,CC(C)O,37.37,,,20.0,,,,,"['CO', 'O=CO', 'CC1OCCC(O)C1O', '.', 'CC(C)O']",['CC(C)O'],"['CO', 'O=CO', 'CC1OCCC(O)C1O', '.', 'CC(C)O']",62.5,23.5,30,13.3,0.122,223.0
alginate,O=C(O)C1OC(C)C(O)C(O)C1O(C).O=C(O)C1OC(C)C(O)C(O)C1O(C),ipa,CC(C)O,37.37,,,30.0,,,,,"['CO', 'O=CO', 'CC1OCCC(O)C1O', '.', 'CC(C)O']",['CC(C)O'],"['CO', 'O=CO', 'CC1OCCC(O)C1O', '.', 'CC(C)O']",62.5,23.5,30,13.3,0.143,127.0
alginate,O=C(O)C1OC(C)C(O)C(O)C1O(C).O=C(O)C1OC(C)C(O)C(O)C1O(C),ipa,CC(C)O,37.37,,,10.0,,,,,"['CO', 'O=CO', 'CC1OCCC(O)C1O', '.', 'CC(C)O']",['CC(C)O'],"['CO', 'O=CO', 'CC1OCCC(O)C1O', '.', 'CC(C)O']",50.0,23.5,30,13.3,0.0679,653.0
alginate,O=C(O)C1OC(C)C(O)C(O)C1O(C).O=C(O)C1OC(C)C(O)C(O)C1O(C),ipa,CC(C)O,37.37,,,20.0,,,,,"['CO', 'O=CO', 'CC1OCCC(O)C1O', '.', 'CC(C)O']",['CC(C)O'],"['CO', 'O=CO', 'CC1OCCC(O)C1O', '.', 'CC(C)O']",50.0,23.5,30,13.3,0.1242,223.0
alginate,O=C(O)C1OC(C)C(O)C(O)C1O(C).O=C(O)C1OC(C)C(O)C(O)C1O(C),ipa,CC(C)O,37.37,,,30.0,,,,,"['CO', 'O=CO', 'CC1OCCC(O)C1O', '.', 'CC(C)O']",['CC(C)O'],"['CO', 'O=CO', 'CC1OCCC(O)C1O', '.', 'CC(C)O']",50.0,23.5,30,13.3,0.1701,127.0
alginate,O=C(O)C1OC(C)C(O)C(O)C1O(C).O=C(O)C1OC(C)C(O)C(O)C1O(C),ipa,CC(C)O,37.37,,,40.0,,,,,"['CO', 'O=CO', 'CC1OCCC(O)C1O', '.', 'CC(C)O']",['CC(C)O'],"['CO', 'O=CO', 'CC1OCCC(O)C1O', '.', 'CC(C)O']",50.0,23.5,30,13.3,0.2411,38.0
alginate,O=C(O)C1OC(C)C(O)C(O)C1O(C).O=C(O)C1OC(C)C(O)C(O)C1O(C),ipa,CC(C)O,37.37,,,50.0,,,,,"['CO', 'O=CO', 'CC1OCCC(O)C1O', '.', 'CC(C)O']",['CC(C)O'],"['CO', 'O=CO', 'CC1OCCC(O)C1O', '.', 'CC(C)O']",50.0,23.5,30,13.3,0.3536,25.0
alginate,O=C(O)C1OC(C)C(O)C(O)C1O(C).O=C(O)C1OC(C)C(O)C(O)C1O(C),ipa,CC(C)O,37.37,,,20.0,,,,,"['CO', 'O=CO', 'CC1OCCC(O)C1O', '.', 'CC(C)O']",['CC(C)O'],"['CO', 'O=CO', 'CC1OCCC(O)C1O', '.', 'CC(C)O']",50.0,23.5,30,13.3,0.085,223.0
alginate,O=C(O)C1OC(C)C(O)C(O)C1O(C).O=C(O)C1OC(C)C(O)C(O)C1O(C),ipa,CC(C)O,37.37,,,10.0,,,,,"['CO', 'O=CO', 'CC1OCCC(O)C1O', '.', 'CC(C)O']",['CC(C)O'],"['CO', 'O=CO', 'CC1OCCC(O)C1O', '.', 'CC(C)O']",50.0,23.5,40,13.3,0.107,355.0
alginate,O=C(O)C1OC(C)C(O)C(O)C1O(C).O=C(O)C1OC(C)C(O)C(O)C1O(C),ipa,CC(C)O,37.37,,,30.0,,,,,"['CO', 'O=CO', 'CC1OCCC(O)C1O', '.', 'CC(C)O']",['CC(C)O'],"['CO', 'O=CO', 'CC1OCCC(O)C1O', '.', 'CC(C)O']",50.0,23.5,30,13.3,0.109,127.0
alginate,O=C(O)C1OC(C)C(O)C(O)C1O(C).O=C(O)C1OC(C)C(O)C(O)C1O(C),ipa,CC(C)O,37.37,,,10.0,,,,,"['CO', 'O=CO', 'CC1OCCC(O)C1O', '.', 'CC(C)O']",['CC(C)O'],"['CO', 'O=CO', 'CC1OCCC(O)C1O', '.', 'CC(C)O']",50.0,23.5,50,13.3,0.121,285.0
alginate,O=C(O)C1OC(C)C(O)C(O)C1O(C).O=C(O)C1OC(C)C(O)C(O)C1O(C),ipa,CC(C)O,37.37,,,30.0,,,,,"['CO', 'O=CO', 'CC1OCCC(O)C1O', '.', 'CC(C)O']",['CC(C)O'],"['CO', 'O=CO', 'CC1OCCC(O)C1O', '.', 'CC(C)O']",50.0,23.5,40,13.3,0.122,56.0
alginate,O=C(O)C1OC(C)C(O)C(O)C1O(C).O=C(O)C1OC(C)C(O)C(O)C1O(C),ipa,CC(C)O,37.37,,,20.0,,,,,"['CO', 'O=CO', 'CC1OCCC(O)C1O', '.', 'CC(C)O']",['CC(C)O'],"['CO', 'O=CO', 'CC1OCCC(O)C1O', '.', 'CC(C)O']",50.0,23.5,40,13.3,0.131,118.0
alginate,O=C(O)C1OC(C)C(O)C(O)C1O(C).O=C(O)C1OC(C)C(O)C(O)C1O(C),ipa,CC(C)O,37.37,,,40.0,,,,,"['CO', 'O=CO', 'CC1OCCC(O)C1O', '.', 'CC(C)O']",['CC(C)O'],"['CO', 'O=CO', 'CC1OCCC(O)C1O', '.', 'CC(C)O']",50.0,23.5,30,13.3,0.145,38.0
alginate,O=C(O)C1OC(C)C(O)C(O)C1O(C).O=C(O)C1OC(C)C(O)C(O)C1O(C),ipa,CC(C)O,37.37,,,20.0,,,,,"['CO', 'O=CO', 'CC1OCCC(O)C1O', '.', 'CC(C)O']",['CC(C)O'],"['CO', 'O=CO', 'CC1OCCC(O)C1O', '.', 'CC(C)O']",50.0,23.5,50,13.3,0.157,93.0
alginate,O=C(O)C1OC(C)C(O)C(O)C1O(C).O=C(O)C1OC(C)C(O)C(O)C1O(C),ipa,CC(C)O,37.37,,,50.0,,,,,"['CO', 'O=CO', 'CC1OCCC(O)C1O', '.', 'CC(C)O']",['CC(C)O'],"['CO', 'O=CO', 'CC1OCCC(O)C1O', '.', 'CC(C)O']",50.0,23.5,30,13.3,0.177,25.0
alginate,O=C(O)C1OC(C)C(O)C(O)C1O(C).O=C(O)C1OC(C)C(O)C(O)C1O(C),ethanol,CCO,37.37,,,10.0,,,,,"['CO', 'O=CO', 'CC1OCCC(O)C1O', '.', 'CCO']",['CCO'],"['CO', 'O=CO', 'CC1OCCC(O)C1O', '.', 'CCO']",50.0,26.5,40,0.06,0.0531,17.0
alginate,O=C(O)C1OC(C)C(O)C(O)C1O(C).O=C(O)C1OC(C)C(O)C(O)C1O(C),ipa,CC(C)O,37.37,,,10.0,,,,,"['CO', 'O=CO', 'CC1OCCC(O)C1O', '.', 'CC(C)O']",['CC(C)O'],"['CO', 'O=CO', 'CC1OCCC(O)C1O', '.', 'CC(C)O']",50.0,23.5,30,0.06,0.0646,678.0
alginate,O=C(O)C1OC(C)C(O)C(O)C1O(C).O=C(O)C1OC(C)C(O)C(O)C1O(C),ethanol,CCO,37.37,,,10.0,,,,,"['CO', 'O=CO', 'CC1OCCC(O)C1O', '.', 'CCO']",['CCO'],"['CO', 'O=CO', 'CC1OCCC(O)C1O', '.', 'CCO']",50.0,26.5,50,0.06,0.0675,13.0
alginate,O=C(O)C1OC(C)C(O)C(O)C1O(C).O=C(O)C1OC(C)C(O)C(O)C1O(C),ipa,CC(C)O,37.37,,,10.0,,,,,"['CO', 'O=CO', 'CC1OCCC(O)C1O', '.', 'CC(C)O']",['CC(C)O'],"['CO', 'O=CO', 'CC1OCCC(O)C1O', '.', 'CC(C)O']",50.0,23.5,50,0.06,0.0849,278.0
alginate,O=C(O)C1OC(C)C(O)C(O)C1O(C).O=C(O)C1OC(C)C(O)C(O)C1O(C),ipa,CC(C)O,37.37,,,10.0,,,,,"['CO', 'O=CO', 'CC1OCCC(O)C1O', '.', 'CC(C)O']",['CC(C)O'],"['CO', 'O=CO', 'CC1OCCC(O)C1O', '.', 'CC(C)O']",50.0,23.5,40,0.06,0.0906,328.0
alginate,O=C(O)C1OC(C)C(O)C(O)C1O(C).O=C(O)C1OC(C)C(O)C(O)C1O(C),ipa,CC(C)O,37.37,,,10.0,,,,,"['CO', 'O=CO', 'CC1OCCC(O)C1O', '.', 'CC(C)O']",['CC(C)O'],"['CO', 'O=CO', 'CC1OCCC(O)C1O', '.', 'CC(C)O']",50.0,23.5,60,0.06,0.145,148.0
chitosan,NC2C(O)C(OC1OC(CO)C(O(C))C(O)C1N)C(CO)OC2(C),ipa,CC(C)O,55.1,,,5.0,,,,,"['CO', 'O', 'CO', 'CC1OCCC(O)C1N', 'NC1COCCC1O', '.', 'CC(C)O']",['CC(C)O'],"['CO', 'O', 'CO', 'CC1OCCC(O)C1N', 'NC1COCCC1O', '.', 'CC(C)O']",40.0,23.5,30,13.3,0.032,422.0
chitosan,NC2C(O)C(OC1OC(CO)C(O(C))C(O)C1N)C(CO)OC2(C),ipa,CC(C)O,55.1,,,10.0,,,,,"['CO', 'O', 'CO', 'CC1OCCC(O)C1N', 'NC1COCCC1O', '.', 'CC(C)O']",['CC(C)O'],"['CO', 'O', 'CO', 'CC1OCCC(O)C1N', 'NC1COCCC1O', '.', 'CC(C)O']",40.0,23.5,30,13.3,0.0478,171.0
chitosan,NC2C(O)C(OC1OC(CO)C(O(C))C(O)C1N)C(CO)OC2(C),ipa,CC(C)O,55.1,,,15.0,,,,,"['CO', 'O', 'CO', 'CC1OCCC(O)C1N', 'NC1COCCC1O', '.', 'CC(C)O']",['CC(C)O'],"['CO', 'O', 'CO', 'CC1OCCC(O)C1N', 'NC1COCCC1O', '.', 'CC(C)O']",40.0,23.5,30,13.3,0.0649,66.115702
chitosan,NC2C(O)C(OC1OC(CO)C(O(C))C(O)C1N)C(CO)OC2(C),ipa,CC(C)O,55.1,,,20.0,,,,,"['CO', 'O', 'CO', 'CC1OCCC(O)C1N', 'NC1COCCC1O', '.', 'CC(C)O']",['CC(C)O'],"['CO', 'O', 'CO', 'CC1OCCC(O)C1N', 'NC1COCCC1O', '.', 'CC(C)O']",40.0,23.5,30,13.3,0.0808,41.322314
chitosan,NC2C(O)C(OC1OC(CO)C(O(C))C(O)C1N)C(CO)OC2(C),ipa,CC(C)O,55.1,,,10.0,,,,,"['CO', 'O', 'CO', 'CC1OCCC(O)C1N', 'NC1COCCC1O', '.', 'CC(C)O']",['CC(C)O'],"['CO', 'O', 'CO', 'CC1OCCC(O)C1N', 'NC1COCCC1O', '.', 'CC(C)O']",40.0,23.5,40,13.3,0.0863,104.8
chitosan,NC2C(O)C(OC1OC(CO)C(O(C))C(O)C1N)C(CO)OC2(C),ipa,CC(C)O,55.1,,,25.0,,,,,"['CO', 'O', 'CO', 'CC1OCCC(O)C1N', 'NC1COCCC1O', '.', 'CC(C)O']",['CC(C)O'],"['CO', 'O', 'CO', 'CC1OCCC(O)C1N', 'NC1COCCC1O', '.', 'CC(C)O']",40.0,23.5,30,13.3,0.1043,24.793388
chitosan,NC2C(O)C(OC1OC(CO)C(O(C))C(O)C1N)C(CO)OC2(C),ipa,CC(C)O,55.1,,,10.0,,,,,"['CO', 'O', 'CO', 'CC1OCCC(O)C1N', 'NC1COCCC1O', '.', 'CC(C)O']",['CC(C)O'],"['CO', 'O', 'CO', 'CC1OCCC(O)C1N', 'NC1COCCC1O', '.', 'CC(C)O']",40.0,23.5,50,13.3,0.141,72.9
chitosan,NC2C(O)C(OC1OC(CO)C(O(C))C(O)C1N)C(CO)OC2(C),ipa,CC(C)O,55.1,,,5.0,,,,,"['CO', 'O', 'CO', 'CC1OCCC(O)C1N', 'NC1COCCC1O', '.', 'CC(C)O']",['CC(C)O'],"['CO', 'O', 'CO', 'CC1OCCC(O)C1N', 'NC1COCCC1O', '.', 'CC(C)O']",40.0,23.5,30,13.3,0.0285,1469.849246
chitosan,NC2C(O)C(OC1OC(CO)C(O(C))C(O)C1N)C(CO)OC2(C),ipa,CC(C)O,55.1,,,10.0,,,,,"['CO', 'O', 'CO', 'CC1OCCC(O)C1N', 'NC1COCCC1O', '.', 'CC(C)O']",['CC(C)O'],"['CO', 'O', 'CO', 'CC1OCCC(O)C1N', 'NC1COCCC1O', '.', 'CC(C)O']",40.0,23.5,30,13.3,0.0314,540.201005
chitosan,NC2C(O)C(OC1OC(CO)C(O(C))C(O)C1N)C(CO)OC2(C),ipa,CC(C)O,55.1,,,15.0,,,,,"['CO', 'O', 'CO', 'CC1OCCC(O)C1N', 'NC1COCCC1O', '.', 'CC(C)O']",['CC(C)O'],"['CO', 'O', 'CO', 'CC1OCCC(O)C1N', 'NC1COCCC1O', '.', 'CC(C)O']",40.0,23.5,30,13.3,0.0537,175.879397
chitosan,NC2C(O)C(OC1OC(CO)C(O(C))C(O)C1N)C(CO)OC2(C),ipa,CC(C)O,55.1,,,20.0,,,,,"['CO', 'O', 'CO', 'CC1OCCC(O)C1N', 'NC1COCCC1O', '.', 'CC(C)O']",['CC(C)O'],"['CO', 'O', 'CO', 'CC1OCCC(O)C1N', 'NC1COCCC1O', '.', 'CC(C)O']",40.0,23.5,30,13.3,0.0732,50.251256
chitosan,NC2C(O)C(OC1OC(CO)C(O(C))C(O)C1N)C(CO)OC2(C),ipa,CC(C)O,55.1,,,25.0,,,,,"['CO', 'O', 'CO', 'CC1OCCC(O)C1N', 'NC1COCCC1O', '.', 'CC(C)O']",['CC(C)O'],"['CO', 'O', 'CO', 'CC1OCCC(O)C1N', 'NC1COCCC1O', '.', 'CC(C)O']",40.0,23.5,30,13.3,0.1031,50.251256
chitosan,NC2C(O)C(OC1OC(CO)C(O(C))C(O)C1N)C(CO)OC2(C),ipa,CC(C)O,55.1,,,10.0,,,,,"['CO', 'O', 'CO', 'CC1OCCC(O)C1N', 'NC1COCCC1O', '.', 'CC(C)O']",['CC(C)O'],"['CO', 'O', 'CO', 'CC1OCCC(O)C1N', 'NC1COCCC1O', '.', 'CC(C)O']",40.0,23.5,30,13.3,0.0731,265.0
chitosan,NC2C(O)C(OC1OC(CO)C(O(C))C(O)C1N)C(CO)OC2(C),ipa,CC(C)O,55.1,,,20.0,,,,,"['CO', 'O', 'CO', 'CC1OCCC(O)C1N', 'NC1COCCC1O', '.', 'CC(C)O']",['CC(C)O'],"['CO', 'O', 'CO', 'CC1OCCC(O)C1N', 'NC1COCCC1O', '.', 'CC(C)O']",40.0,23.5,30,13.3,0.1079,97.447796
chitosan,NC2C(O)C(OC1OC(CO)C(O(C))C(O)C1N)C(CO)OC2(C),ipa,CC(C)O,55.1,,,10.0,,,,,"['CO', 'O', 'CO', 'CC1OCCC(O)C1N', 'NC1COCCC1O', '.', 'CC(C)O']",['CC(C)O'],"['CO', 'O', 'CO', 'CC1OCCC(O)C1N', 'NC1COCCC1O', '.', 'CC(C)O']",40.0,23.5,50,13.3,0.1274,73.0
chitosan,NC2C(O)C(OC1OC(CO)C(O(C))C(O)C1N)C(CO)OC2(C),ipa,CC(C)O,55.1,,,10.0,,,,,"['CO', 'O', 'CO', 'CC1OCCC(O)C1N', 'NC1COCCC1O', '.', 'CC(C)O']",['CC(C)O'],"['CO', 'O', 'CO', 'CC1OCCC(O)C1N', 'NC1COCCC1O', '.', 'CC(C)O']",40.0,23.5,60,13.3,0.1659,58.0
chitosan,NC2C(O)C(OC1OC(CO)C(O(C))C(O)C1N)C(CO)OC2(C),ipa,CC(C)O,55.1,,,30.0,,,,,"['CO', 'O', 'CO', 'CC1OCCC(O)C1N', 'NC1COCCC1O', '.', 'CC(C)O']",['CC(C)O'],"['CO', 'O', 'CO', 'CC1OCCC(O)C1N', 'NC1COCCC1O', '.', 'CC(C)O']",40.0,23.5,30,13.3,0.1669,32.482599
chitosan,NC2C(O)C(OC1OC(CO)C(O(C))C(O)C1N)C(CO)OC2(C),ipa,CC(C)O,55.1,,,40.0,,,,,"['CO', 'O', 'CO', 'CC1OCCC(O)C1N', 'NC1COCCC1O', '.', 'CC(C)O']",['CC(C)O'],"['CO', 'O', 'CO', 'CC1OCCC(O)C1N', 'NC1COCCC1O', '.', 'CC(C)O']",40.0,23.5,30,13.3,0.2152,32.482599
alginate,O=C(O)C1OC(C)C(O)C(O)C1O(C).O=C(O)C1OC(C)C(O)C(O)C1O(C),ethanol,CCO,37.37,,,10.0,,,,,"['CO', 'O=CO', 'CC1OCCC(O)C1O', '.', 'CCO']",['CCO'],"['CO', 'O=CO', 'CC1OCCC(O)C1O', '.', 'CCO']",1.8,26.5,45,1.0,0.2783,562.790698
alginate,O=C(O)C1OC(C)C(O)C(O)C1O(C).O=C(O)C1OC(C)C(O)C(O)C1O(C),ipa,CC(C)O,37.37,,,10.0,,,,,"['CO', 'O=CO', 'CC1OCCC(O)C1O', '.', 'CC(C)O']",['CC(C)O'],"['CO', 'O=CO', 'CC1OCCC(O)C1O', '.', 'CC(C)O']",1.8,23.5,45,1.0,0.3152,1974.883721
pva,C(C)C(C)(O),ethanol,CCO,74.0,,,10.0,,,,,"['CCC(C)O', '.', 'CCO']",['CCO'],"['CCC(C)O', '.', 'CCO']",1.8,26.5,45,1.0,0.4028,235.348837
alginate,O=C(O)C1OC(C)C(O)C(O)C1O(C).O=C(O)C1OC(C)C(O)C(O)C1O(C),n-butanol,CCCCO,37.37,,,10.0,,,,,"['CO', 'O=CO', 'CC1OCCC(O)C1O', '.', 'CCCCO']",['CCCCO'],"['CO', 'O=CO', 'CC1OCCC(O)C1O', '.', 'CCCCO']",1.8,23.1,45,1.0,0.4765,859.534884
pva,C(C)C(C)(O),ipa,CC(C)O,74.0,,,10.0,,,,,"['CCC(C)O', '.', 'CC(C)O']",['CC(C)O'],"['CCC(C)O', '.', 'CC(C)O']",1.8,23.5,45,1.0,0.4788,511.627907
pva,C(C)C(C)(O),n-butanol,CCCCO,74.0,,,10.0,,,,,"['CCC(C)O', '.', 'CCCCO']",['CCCCO'],"['CCC(C)O', '.', 'CCCCO']",1.8,23.1,45,1.0,0.624,573.023256
ptmsp,C/C(C)=C(C)/[Si](C)(C)C,n-butanol,CCCCO,100.0,,,98.5,,,,,"['CCC', 'CC[Si](C)(C)C', '.', 'CCCCO']",['CCCCO'],"['CCC', 'CC[Si](C)(C)C', '.', 'CCCCO']",20.0,23.1,25,2.7,0.0879,0.013592
ptmsp,C/C(C)=C(C)/[Si](C)(C)C,n-butanol,CCCCO,100.0,,,98.0,,,,,"['CCC', 'CC[Si](C)(C)C', '.', 'CCCCO']",['CCCCO'],"['CCC', 'CC[Si](C)(C)C', '.', 'CCCCO']",20.0,23.1,25,2.7,0.102,0.012613
ptmsp,C/C(C)=C(C)/[Si](C)(C)C,n-butanol,CCCCO,100.0,,,97.0,,,,,"['CCC', 'CC[Si](C)(C)C', '.', 'CCCCO']",['CCCCO'],"['CCC', 'CC[Si](C)(C)C', '.', 'CCCCO']",20.0,23.1,25,2.7,0.1596,0.012444
